Repository: slicerx-oss/slicerx

<picture>
    <source media="(prefers-reduced-motion: reduce)" srcset="docs/readme-assets/banner.png">
  </picture>
  <!-- Add https://img.shields.io/npm/v/@slicerx/slicer and https://img.shields.io/crates/v/sx-core once the packages are published. -->
<h3 align="center">An open source CAD engine and slicer on a hand-written Rust core, for builders and makers.</h3>
SlicerX is a free, fully open source CAD engine and slicer for FFF 3D printers, built to be driven by other software as much as by people. An AI assistant can plan settings, slice, and send a job to a printer through its MCP server, under a permission policy the user controls.

File: knowledge/filaments/bvoh.yaml
kind: filament
schema_version: 1
id: bvoh
name: BVOH (water soluble support)
category: support
orca_filament_type: BVOH
aliases: [BVOH, Butenediol vinyl alcohol copolymer, water soluble support, BVOH support]
related: [pva, pla, petg]
summary: >
  Water soluble support material, a stiffer and better behaved alternative to
  PVA. Prusa calls it the better but more expensive option, and it is the only
  practical soluble support for PETG. It prints cooler than PVA and clogs less,
  but it is still very hygroscopic and must be kept dry. Dissolves in water in
  hours. Needs a multi material setup.
use_for: [support interfaces and bases under PLA and PETG parts, internal cavities, captive parts, tight support contact surfaces]
avoid_for: [structural parts, single extruder printers, humid rooms without a drybox, long idle time in a hot nozzle]

nozzle_temp_c:
  min: 190
  max: 240
  typical: 215
  confidence: medium
  src:
    - "orca:OrcaFilamentLibrary/filament/Generic BVOH @System.json"
    - bambu_wiki_material_table
    - prusa_kb_water_soluble
  note: "Prusa uses 215 C for BVOH. Orca generic BVOH profile is 190 to 240 with 220 as its default, and the Bambu wiki lists 190 to 240 for dry PVA and BVOH. Match the temperature to the model filament."
first_layer_nozzle_temp_c:
  min: 215
  max: 220
  typical: 220
  confidence: low
  src: ["orca:OrcaFilamentLibrary/filament/Generic BVOH @System.json", prusa_kb_water_soluble]
  note: "Orca generic uses 220. Prusa's single BVOH value is 215."
bed_temp_c:
  min: 40
  max: 60
  typical: 55
  confidence: medium
  src: ["orca:OrcaFilamentLibrary/filament/Generic BVOH @System.json", prusa_kb_water_soluble]
  note: "Prusa uses 60 C. Orca generic sets 40 on the Cool Plate and 55 on PEI plates. BVOH sticks better to a PLA raft than to bare PEI."
chamber_temp_c: null
enclosure:
  level: optional
  confidence: low
  src: [bambu_wiki_material_table, "orca:OrcaFilamentLibrary/filament/Generic BVOH @System.json"]
  note: "Not needed for warping. Bambu groups BVOH with PVA (softening below 60 C), so open the door or remove the top cover if the bed is above 45 C."

plates:
  - {plate: bambu_cool_plate, fit: ok, bed_temp_c: {min: 35, max: 45}, release_agent: none, confidence: low, src: ["orca:OrcaFilamentLibrary/filament/Generic BVOH @System.json", bambu_wiki_material_table], note: "Orca sets 40 C. The plate follows the model filament."}
  - {plate: bambu_engineering_plate, fit: glue, bed_temp_c: {min: 45, max: 65}, release_agent: glue_stick, confidence: low, src: [bambu_wiki_material_table], note: "Bambu gives no BVOH row, PVA and PLA rows require glue on this plate."}
  - {plate: bambu_high_temp_plate, fit: good, bed_temp_c: {min: 45, max: 60}, release_agent: none, confidence: low, src: [bambu_wiki_material_table, prusa_kb_water_soluble], note: "Follows the model filament."}
  - {plate: textured_pei, fit: good, bed_temp_c: {min: 45, max: 60}, release_agent: none, confidence: low, src: [bambu_wiki_material_table, prusa_kb_water_soluble], note: "Follows the model filament."}
  - {plate: smooth_pei, fit: ok, bed_temp_c: {min: 55, max: 60}, release_agent: none, confidence: low, src: [prusa_kb_water_soluble], note: "Prusa recommends a 1 to 2 layer PLA raft because BVOH sticks much better to PLA than to PEI."}

cooling:
  fan_min_pct: {min: 100, max: 100, typical: 100}
  fan_max_pct: {min: 100, max: 100, typical: 100}
  overhang_fan_pct: {typical: 100}
  no_fan_first_layers: {typical: 1}
  min_layer_time_s: {typical: 8}
  confidence: low
  src: ["orca:OrcaFilamentLibrary/filament/Generic BVOH @System.json"]
  note: "Orca generic BVOH uses 100 percent fan and 8 s. No manufacturer cooling guidance was found."

drying:
  need: required
  oven: {temp_c: {min: 55, max: 85}, hours: 8, note: "PVA values used as a proxy, see note."}
  ams_2_pro: null
  ams_ht: null
  printer_bed: null
  keep_dry_in_use: required
  confidence: low
  src: [prusa_kb_water_soluble, bambu_wiki_drying, bambu_wiki_pva_guide, bcn3d_bvoh_page]
  note: >
    Prusa says BVOH is very hygroscopic and should be kept as dry as possible, ideally
    printed straight from a dryer or drybox. Bambu's drying tables list PVA but not
    BVOH, so PVA numbers (55 to 85 C, 8 to 12 h in an oven, humidity below 20 percent RH,
    calcium chloride desiccant) are a proxy. BCN3D dries its BVOH 4 to 16 h at 60 C in a hot
    air dryer or vacuum oven and stores it sealed with desiccant. Follow the spool label first.

nozzle:
  abrasive: false
  hardened_required: false
  min_diameter_mm: 0.4
  orca_required_hrc: 3
  confidence: medium
  src: [bambu_wiki_material_table, prusa_kb_water_soluble]
  note: "Bambu lists dry PVA and BVOH as not compatible with 0.2 mm nozzles. Prusa says it clogs less than PVA but more than standard materials."

extrusion:
  flow_ratio: {min: 1.0, max: 1.0, typical: 1.0, confidence: low, src: ["orca:OrcaFilamentLibrary/filament/Generic BVOH @System.json"], note: "Orca generic uses 1.0. Confirm with a flow test."}
  max_volumetric_speed_mm3s:
    standard_hotend: {min: 4, max: 8, typical: 8}
    confidence: low
    src: ["orca:OrcaFilamentLibrary/filament/Generic BVOH @System.json"]
    note: "Orca generic BVOH is 8, double PVA's 4. Reduce it if the extruder clicks or the interface is rough."
  retraction_mm:
    direct_drive: {min: 0.7, max: 0.8, typical: 0.8}
    confidence: low
    src: ["orca:BBL/machine/Bambu Lab X1 Carbon 0.4 nozzle.json", "orca:Prusa/machine/fdm_machine_common_mk4s.json"]
    note: "No BVOH specific figure. This is the printer default (Bambu 0.8 mm, Prusa MK4S 0.7 mm), not material data."
  retraction_speed_mm_s: {typical: 30, confidence: low, src: ["orca:BBL/machine/Bambu Lab X1 Carbon 0.4 nozzle.json", "orca:Prusa/machine/fdm_machine_common_mk4s.json"], note: "No BVOH specific figure. Bambu machine profiles use 30 mm/s and Prusa MK4S uses 35."}
  pressure_advance:
    direct_drive: null
    bowden: null
    confidence: low
    src: [klipper_pressure_advance]
    note: "No BVOH specific value is published. Use the printer default or the paired filament's value."

layer_height:
  fraction_of_nozzle: {min: 0.25, max: 0.7, typical: 0.5}
  at_0_4_mm: {min: 0.15, max: 0.28, typical: 0.2}
  smart_layer:
    quality_mode: "BVOH only forms the support interface, so its layer height follows the model. Thin layers under PLA or PETG give a smoother underside, but BVOH under extrudes if forced thin."
    strength_mode: "Strength does not apply. BVOH is dissolved away, so use the layer height the model needs."
    thin_layer_cooling: "BCN3D runs the fan at 50 to 100 percent and Orca generic at 100 percent with an 8 s minimum layer time. BVOH softens below 60 C, so keep the chamber cool and the fan on."
  basis: expert
  confidence: low
  src: ["orca:Prusa/machine/fdm_machine_common.json", bcn3d_bvoh_page, "orca:OrcaFilamentLibrary/filament/Generic BVOH @System.json", prusa_kb_water_soluble]
  note: "BCN3D lists a layer height of 0.15 to 0.4 mm, which exceeds the 0.28 mm Bambu and Orca limit for a 0.4 mm nozzle. Forward AM says nozzle 0.4 mm or larger."
smart_layer:
  min_ratio: 0.25
  max_ratio: 0.7
  modes:
    quality: {min_ratio: 0.3, max_ratio: 0.5}
    strength: {min_ratio: 0.3, max_ratio: 0.5}
  family: soluble_supports
  note: "BVOH (water soluble support) prints well from 0.25 to 0.7 of the nozzle diameter; Quality mode uses 0.3 to 0.5 and Strength mode 0.3 to 0.5, since parts weaken once layers pass half the nozzle."
  confidence: low
  src: ["orca:Prusa/machine/fdm_machine_common.json", "bcn3d_bvoh_page", "orca:OrcaFilamentLibrary/filament/Generic BVOH @System.json", "prusa_kb_water_soluble", "cnckitchen_layer_height", "stojkovic_2023_layer_height_annealing"]
speeds:
  print_speed_mm_s: {min: 20, max: 60}
  first_layer_mm_s: {typical: 20}
  volumetric_note: "BCN3D prints BVOH at 20 mm/s and Forward AM at 30 to 60 mm/s. Orca generic allows 8 mm3/s (see extrusion). No source caps outer wall speed. Interface layers run slower than the rest of the support."
  confidence: low
  src: [bcn3d_bvoh_page, forward_am_bvoh, "orca:OrcaFilamentLibrary/filament/Generic BVOH @System.json", "orca:Prusa/process/0.20mm SOLUBLE INTERFACE @MK4S 0.4.json"]
  note: "Prusa's soluble interface preset runs its interface at 40 mm/s with a 40 mm/s first layer on the MK4S."
first_layer:
  fan_off_layers: 1
  speed_mm_s: {typical: 20}
  bed_first_layer_note: "Prusa runs the bed at 60 C and BCN3D at 45 to 90 C. Follow the model filament's bed temperature. BVOH sticks much better to a 1 to 2 layer PLA raft than to bare PEI."
  squish_note: "No BVOH specific squish guidance. BCN3D says to use Magigoo adhesive for reliable bed adhesion when BVOH touches the bed."
  confidence: low
  src: [prusa_kb_water_soluble, bcn3d_bvoh_page, "orca:OrcaFilamentLibrary/filament/Generic BVOH @System.json"]
structure:
  walls: null
  infill: null
  basis: expert
  confidence: low
  src: [prusa_kb_water_soluble]
  note: "BVOH is only used as a support interface or base. Wall and infill settings follow the model."
supports:
  interface_materials: [bvoh]
  soluble_pairing: {material: bvoh, dissolve: "water"}
  supports_models: [pla, petg, pa6, pa12]
  top_z_distance_mm: {typical: 0}
  interface_layers: {typical: 3}
  note: "BVOH dissolves in water about twice as fast as PVA and leaves less residue. Prusa pairs it with PLA and calls it the only practical soluble support for PETG, and BCN3D also lists ABS, PA and PAHT CF15. Warm water speeds dissolving. Keep the spool sealed with desiccant, expect a larger purge on tool changes, and clean the hotend after long BVOH prints. Prusa's soluble interface preset uses a top Z distance of 0, 3 interface layers and 0.1 mm interface spacing."
  confidence: medium
  src: [prusa_kb_water_soluble, bcn3d_bvoh_page, bcn3d_bvoh_vs_pva, forward_am_bvoh, bambu_wiki_pva_guide, "orca:Prusa/process/0.20mm SOLUBLE INTERFACE @MK4S 0.4.json"]

multi_material:
  bambu_ams: compatible
  bambu_ams_lite: compatible
  bambu_ams_ht: compatible
  confidence: low
  src: [bambu_wiki_material_table]
  note: "Bambu lists dry PVA and BVOH as compatible and says damp PVA or BVOH is too soft for the AMS path. Use a sealed dry box for the whole print. Prusa notes frequent changes need higher purge volumes to avoid PLA contamination. For PETG, BVOH is practically the only soluble support choice."

properties:
  density_g_cm3: {typical: 1.13, src: ["orca:OrcaFilamentLibrary/filament/Generic BVOH @System.json"]}
  softening_temp_c: {typical: 45, src: ["orca:OrcaFilamentLibrary/filament/Generic BVOH @System.json", bambu_wiki_material_table], note: "Orca temperature_vitrification is 45 C. Bambu groups BVOH with PVA as softening below 60 C."}
  dissolving:
    water_ratio: "About 20 ml of water per 1 g of BVOH."
    time: "Hours. Warm water is faster but should not be very hot."
    src: [prusa_kb_water_soluble]
    note: "Prusa gives 1 g per 20 ml and says dissolution time depends on temperature and material to water ratio."
safety:
  fumes: low
  note: "Prusa describes it as non toxic and odorless."
food_contact:
  note: "Not for food contact."
  src: [prusa_kb_food_safe]

failure_modes:
  - id: nozzle_clog
    symptom: Extrusion stops or clicks, bubbly output
    causes: [damp filament, filament sat in hot nozzle, too fast]
    fixes:
      - {advice: "Dry the spool and print from a sealed dry box or dryer.", kind: material}
      - {key: filament_max_volumetric_speed, op: at_most, value: 6, why: "A slower flow reduces jams."}
      - {advice: "Do not leave BVOH parked hot in the nozzle. Purge or retract it during pauses.", kind: workflow}
  - id: poor_support_adhesion
    symptom: Support peels off the plate or model
    causes: [BVOH sticks poorly to PEI]
    fixes:
      - {advice: "Print a 1 to 2 layer PLA raft under the soluble support.", kind: workflow}
      - {key: support_top_z_distance, op: set, value: 0, why: "Prusa recommends 0 mm distance for soluble supports."}
  - id: purge_contamination
    symptom: PLA or PETG specks in the soluble support
    causes: [inadequate flush at material changes]
    fixes:
      - {key: flush_multiplier, op: increase_by, value: 0.3, why: "Prusa says frequent changes need larger purge volumes."}
  - id: stringing
    symptom: Hairs and bubbles at the interface
    causes: [wet filament, nozzle hot]
    fixes:
      - {advice: "Re-dry the spool and reseal it.", kind: material}
      - {key: nozzle_temperature, op: decrease_by, value: 5, why: "Less ooze."}
  - id: petg_pairing
    symptom: Soluble support fails when paired with PETG
    causes: [PVA does not survive PETG temperatures]
    fixes:
      - {advice: "Use BVOH for PETG supports. Prusa says practically only BVOH works with PETG.", kind: material}

disagreements:
  - topic: BVOH versus PVA
    positions:
      - {claim: "BVOH is stiffer, behaves better, prints at 215 C and clogs less", src: [prusa_kb_water_soluble]}
      - {claim: "Orca generic profile prints BVOH at 220 C and 8 mm3/s with soluble flag 0", src: ["orca:OrcaFilamentLibrary/filament/Generic BVOH @System.json"]}
    resolution: "Use 215 to 220 C. Orca's filament_soluble flag is 0 for BVOH but is_support is 1, so it may need to be marked soluble manually in the slicer."
  - topic: drying data
    positions:
      - {claim: "no BVOH row in the drying tables, PVA listed", src: [bambu_wiki_drying]}
      - {claim: "keep as dry as possible, no numbers", src: [prusa_kb_water_soluble]}
    resolution: "Use the spool label. If missing, start with the PVA numbers at the low end."
  - topic: BVOH nozzle temperature ceiling
    positions:
      - {claim: "190 to 240 C", src: [bambu_wiki_material_table, "orca:OrcaFilamentLibrary/filament/Generic BVOH @System.json"]}
      - {claim: "190 to 210 C", src: [bcn3d_bvoh_page, forward_am_bvoh]}
    resolution: "Use 215 C only when the model filament needs it, as Prusa does. On a cooler model material such as PLA, 195 to 210 C is what the BVOH makers list."
  - topic: BVOH oven drying
    positions:
      - {claim: "55 C for 8 h (Bambu lists PVA and BVOH together)", src: [bambu_wiki_material_table]}
      - {claim: "60 C for 4 to 16 h in a hot air dryer or vacuum oven", src: [bcn3d_bvoh_page]}
    resolution: "Use 55 to 60 C for 8 h and keep it under 60 C to avoid softening."

pilot_defaults:
  nozzle_temperature: 215
  nozzle_temperature_initial_layer: 220
  cool_plate_temp: 40
  textured_plate_temp: 55
  hot_plate_temp: 55
  fan_min_speed: 100
  fan_max_speed: 100
  overhang_fan_speed: 100
  close_fan_the_first_x_layers: 1
  slow_down_layer_time: 8
  filament_flow_ratio: 1.0
  filament_max_volumetric_speed: 8

File: knowledge/filaments/hips.yaml
kind: filament
schema_version: 1
id: hips
name: HIPS
category: support
orca_filament_type: HIPS
aliases: [High impact polystyrene, HIPS support, Dissolvable HIPS]
related: [abs, asa]
summary: >
  High impact polystyrene. Prints at temperatures close to ABS with much less
  shrinkage, and dissolves in limonene, so it is used as a soluble support for
  ABS and ASA on dual extruder or multi material printers. As a model material
  it is light and easy to sand but soft and low heat. Bambu has no HIPS data
  in its wiki, so most numbers come from Prusa and Orca generic.
use_for: [soluble support for ABS and ASA, lightweight prototypes, parts that will be sanded or acetone smoothed, prototype shells]
avoid_for: [parts above about 90 C, parts in contact with limonene, ABS or ASA parts printed with long limonene dips (Prusa warns they partly dissolve), PETG parts (no maker pairs HIPS with PETG), unventilated rooms]

nozzle_temp_c:
  min: 220
  max: 270
  typical: 240
  confidence: medium
  src:
    - "orca:OrcaFilamentLibrary/filament/Generic HIPS @System.json"
    - prusa_kb_hips
  note: "Orca generic allows 220 to 270 and prints at 240. Prusa says 225 to 255. Start at 240 and move in 5 C steps. If used as ABS support, match the ABS temperature within about 10 C."
first_layer_nozzle_temp_c:
  min: 235
  max: 245
  typical: 240
  confidence: low
  src: ["orca:OrcaFilamentLibrary/filament/Generic HIPS @System.json"]
  note: "Orca generic uses 240."
bed_temp_c:
  min: 90
  max: 110
  typical: 100
  confidence: medium
  src: [prusa_kb_hips, "orca:OrcaFilamentLibrary/filament/Generic HIPS @System.json"]
  note: "Prusa says 100 to 110 C. Orca generic uses 90 C on the engineering, smooth and textured plates. Use 100 C."
chamber_temp_c: null
enclosure:
  level: recommended
  confidence: low
  src: [prusa_kb_hips, prusa_kb_abs, bambu_wiki_material_table]
  note: >
    Prusa says HIPS shrinks much less than ABS and its page does not require an
    enclosure. When HIPS supports an ABS or ASA part, the printer runs in the
    ABS enclosure anyway. A closed printer still keeps drafts off and helps
    large parts.

plates:
  - {plate: bambu_cool_plate, fit: avoid, confidence: low, src: ["orca:OrcaFilamentLibrary/filament/Generic HIPS @System.json"], note: "Orca sets no Cool Plate temperature for HIPS."}
  - {plate: bambu_engineering_plate, fit: ok, bed_temp_c: {min: 90, max: 100}, release_agent: glue_stick, confidence: low, src: ["orca:OrcaFilamentLibrary/filament/Generic HIPS @System.json", bambu_wiki_material_table], note: "Orca sets 90 C for the engineering plate. Bambu has no HIPS row, so use glue as for ABS."}
  - {plate: bambu_high_temp_plate, fit: ok, bed_temp_c: {min: 90, max: 100}, release_agent: glue_stick, confidence: low, src: ["orca:OrcaFilamentLibrary/filament/Generic HIPS @System.json"], note: "Orca sets 90 C. Glue is a sensible barrier as for ABS."}
  - {plate: smooth_pei, fit: good, bed_temp_c: {min: 100, max: 110}, release_agent: none, confidence: high, src: [prusa_kb_hips], note: "Prusa: smooth PEI gives the best adhesion."}
  - {plate: textured_pei, fit: good, bed_temp_c: {min: 100, max: 110}, release_agent: none, confidence: high, src: [prusa_kb_hips], note: "Prusa: powder coated textured and satin sheets also give the best adhesion."}
  - {plate: satin_pei, fit: good, bed_temp_c: {min: 100, max: 110}, release_agent: none, confidence: high, src: [prusa_kb_hips], note: "Prusa lists satin sheets among the best surfaces for HIPS."}

cooling:
  fan_min_pct: {min: 0, max: 0, typical: 0}
  fan_max_pct: {min: 0, max: 60, typical: 30}
  overhang_fan_pct: {typical: 80}
  no_fan_first_layers: {typical: 3}
  min_layer_time_s: {typical: 6}
  confidence: low
  src: ["orca:OrcaFilamentLibrary/filament/Generic HIPS @System.json"]
  note: "Orca generic runs the fan at 0 to 60 percent, 80 on overhangs, minimum layer time 6 s. When HIPS supports ABS, follow the ABS fan settings since both share the fan."

drying:
  need: recommended
  oven: null
  ams_2_pro: null
  ams_ht: null
  printer_bed: null
  keep_dry_in_use: optional
  confidence: low
  src: [prusa_kb_hips]
  note: "No manufacturer drying figure was found for HIPS. Bambu's drying table does not list it. Start with the ABS figure (80 C for 8 h, AMS HT or oven) only if the filament pops or strings. Prusa asks for at least 24 h of drying after a limonene bath, which is a different matter."

nozzle:
  abrasive: false
  hardened_required: false
  min_diameter_mm: 0.4
  orca_required_hrc: 3
  confidence: medium
  src: ["orca:OrcaFilamentLibrary/filament/Generic HIPS @System.json"]
  note: "Orca generic requires HRC 3 (brass is fine)."

extrusion:
  flow_ratio: {typical: 1.0, confidence: low, src: ["orca:OrcaFilamentLibrary/filament/Generic HIPS @System.json"], note: "Orca generic 1.0. Confirm with a flow test."}
  max_volumetric_speed_mm3s:
    standard_hotend: {typical: 8}
    high_flow_hotend: {typical: 13}
    confidence: low
    src: ["orca:OrcaFilamentLibrary/filament/Generic HIPS @System.json"]
    note: "Orca generic: 8 standard and 13 high flow."
  retraction_mm:
    direct_drive: {min: 0.7, max: 0.8, typical: 0.8}
    confidence: low
    src: ["orca:BBL/machine/Bambu Lab X1 Carbon 0.4 nozzle.json", "orca:Prusa/machine/fdm_machine_common_mk4s.json"]
    note: "No HIPS specific figure. This is the printer default (Bambu 0.8 mm, Prusa MK4S 0.7 mm), not material data. Tune by strings, and match the ABS value when HIPS supports ABS."
  retraction_speed_mm_s: {typical: 30, confidence: low, src: ["orca:BBL/machine/Bambu Lab X1 Carbon 0.4 nozzle.json", "orca:Prusa/machine/fdm_machine_common_mk4s.json"], note: "No HIPS specific figure. Bambu machine profiles use 30 mm/s and Prusa MK4S uses 35."}
  pressure_advance:
    direct_drive: null
    confidence: low
    src: [klipper_pressure_advance, ellis_pa]
    note: "No HIPS value in Prusa or Bambu profiles. Calibrate."

layer_height:
  fraction_of_nozzle: {min: 0.25, max: 0.7, typical: 0.5}
  at_0_4_mm: {min: 0.1, max: 0.28, typical: 0.2}
  smart_layer:
    quality_mode: "As a model, HIPS sands well and smooths in acetone, so 0.12 to 0.2 mm is plenty. As a soluble support it follows the layer height of the part it holds."
    strength_mode: "HIPS is a soft, low heat plastic and rarely the structural choice. When it is a model, 0.2 mm on a 0.4 mm nozzle bonds well and prints faster than thin layers."
    thin_layer_cooling: "Orca generic runs a 6 s minimum layer time with the fan at 0 to 60 percent. When HIPS supports ABS, follow the ABS fan settings since both share the fan."
  basis: expert
  confidence: low
  src: ["orca:Prusa/machine/fdm_machine_common.json", "orca:BBL/process/0.20mm Standard @BBL X1C.json", "orca:Prusa/process/0.20mm SOLUBLE INTERFACE @MK4S 0.4.json", "orca:OrcaFilamentLibrary/filament/Generic HIPS @System.json"]
  note: "No HIPS layer height source. Numbers come from Orca machine limits and the standard 0.4 mm presets. Prusa's soluble support presets also run at 0.2 mm."
smart_layer:
  min_ratio: 0.25
  max_ratio: 0.7
  modes:
    quality: {min_ratio: 0.3, max_ratio: 0.5}
    strength: {min_ratio: 0.3, max_ratio: 0.5}
  family: soluble_supports
  note: "HIPS prints well from 0.25 to 0.7 of the nozzle diameter; Quality mode uses 0.3 to 0.5 and Strength mode 0.3 to 0.5, since parts weaken once layers pass half the nozzle."
  confidence: low
  src: ["orca:Prusa/machine/fdm_machine_common.json", "orca:BBL/process/0.20mm Standard @BBL X1C.json", "orca:Prusa/process/0.20mm SOLUBLE INTERFACE @MK4S 0.4.json", "orca:OrcaFilamentLibrary/filament/Generic HIPS @System.json", "cnckitchen_layer_height", "stojkovic_2023_layer_height_annealing"]
speeds:
  print_speed_mm_s: {min: 30, max: 60}
  first_layer_mm_s: {min: 20, max: 50, typical: 40}
  volumetric_note: "Flashforge tested HIPS at 50 mm/s and 230 C. Orca generic allows 8 mm3/s on a standard hotend and 13 on a high flow hotend (see extrusion). No source caps outer wall speed. As a support it runs at the speed of the ABS it holds."
  confidence: low
  src: [flashforge_tds_hips, "orca:OrcaFilamentLibrary/filament/Generic HIPS @System.json", "orca:BBL/process/0.20mm Standard @BBL X1C.json", "orca:Prusa/process/0.20mm SPEED @MK4S 0.4.json"]
  note: "The 30 mm/s lower bound is a conservative choice, not a maker figure. First layer: Bambu Standard preset 50 mm/s, Prusa MK4S preset 40 mm/s."
first_layer:
  fan_off_layers: 3
  speed_mm_s: {min: 20, max: 50, typical: 40}
  bed_first_layer_note: "Prusa recommends 100 to 110 C. All standard Prusa sheets give the best adhesion, and a brim helps on small contact areas."
  squish_note: "No HIPS specific squish guidance. Treat it like ABS."
  confidence: low
  src: ["orca:BBL/process/0.20mm Standard @BBL X1C.json", "orca:Prusa/process/0.20mm SPEED @MK4S 0.4.json", prusa_kb_hips, "orca:OrcaFilamentLibrary/filament/Generic HIPS @System.json"]
structure:
  walls: {min: 2, typical: 3, note: "As a model, 3 walls keep the soft plastic from denting. As a support, walls follow the ABS part."}
  infill: {pattern_hint: gyroid, density_note: "10 to 20 percent as a model. Support structures use their own pattern."}
  basis: expert
  confidence: low
  src: ["orca:BBL/process/0.20mm Standard @BBL X1C.json"]
supports:
  interface_materials: [hips]
  soluble_pairing: {material: hips, dissolve: "limonene"}
  supports_models: [abs, asa]
  top_z_distance_mm: {typical: 0.1}
  interface_layers: {typical: 3}
  note: "HIPS dissolves in limonene with no residue (10 to 20 s dip, then dry the part 24 h) and prints at ABS temperatures, which is why it is the classic ABS support on dual nozzle or multi material printers. Prusa warns ABS and ASA partly dissolve in limonene and rates printing HIPS supports as challenging. Prusa's soluble interface preset uses a top Z distance of 0 and 3 interface layers, Bambu's default is 0.2 mm. HIPS is not water soluble. Bambu Support for ABS is a non-soluble alternative."
  confidence: medium
  src: [prusa_kb_hips, flashforge_tds_hips, bambu_store_support_filaments, "orca:Prusa/process/0.20mm SOLUBLE INTERFACE @MK4S 0.4.json", "orca:BBL/process/0.20mm Standard @BBL X1C.json"]

multi_material:
  bambu_ams: unknown
  bambu_ams_lite: unknown
  bambu_ams_ht: unknown
  confidence: low
  src: [prusa_kb_hips]
  note: "Bambu lists no HIPS row. Prusa rates printing HIPS supports as challenging and warns that ABS and ASA partly dissolve in limonene. Prusa recommends against long limonene exposure of ASA parts because it can hurt layer adhesion."

properties:
  density_g_cm3: {typical: 1.06, src: ["orca:OrcaFilamentLibrary/filament/Generic HIPS @System.json"]}
  softening_temp_c: {typical: 100, src: ["orca:OrcaFilamentLibrary/filament/Generic HIPS @System.json"], note: "Orca vitrification temperature. No sourced data sheet HDT."}
  heat_deflection_c: {at_0_45_mpa: 88, src: [flashforge_tds_hips], note: "Flashforge data sheet, printed at 230 C. Water absorption is 1 percent in 24 h."}
  solvent: {name: limonene, dip_seconds: {min: 10, max: 20}, dry_hours: 24, src: [prusa_kb_hips], note: "Prusa: 10 to 20 s in limonene is enough to dissolve a support layer, then dry the part for at least 24 h. Long limonene exposure can hurt some filaments such as Prusament ASA."}
  relative: null
safety:
  fumes: medium
  note: "Prusa's HIPS page has no fume warning. HIPS is a styrene based plastic like ABS, so ventilate the room and use activate_air_filtration on Bambu X, P and H series. This is an inference. Limonene is a solvent: use it in a ventilated area and away from flames."
  src: [prusa_kb_hips, prusa_kb_abs]
food_contact:
  note: "Not food safe as printed. Support material is not certified."
  src: [prusa_kb_food_safe]

failure_modes:
  - id: support_wont_dissolve
    symptom: HIPS support stays stuck after a limonene bath
    causes: [bath too short, part still dry, solvent old]
    fixes:
      - {advice: "Prusa says 10 to 20 s is enough. Agitate, and for thick interfaces repeat the dip. Dry the part 24 h afterwards.", kind: workflow}
  - id: abs_support_bond
    symptom: HIPS interface does not bond to the ABS part or peels early
    causes: [temperature mismatch, wrong interface settings]
    fixes:
      - {key: support_top_z_distance, op: set, value: 0.1, why: "A small gap with soluble support gives a clean face. Tune between 0.08 and 0.2 mm."}
      - {advice: "Match the nozzle temperature and bed temperature to the ABS side, and keep the enclosure closed for the HIPS and ABS combination.", kind: environment}
  - id: warping
    symptom: Corners lift
    causes: [cold chamber, drafts, small contact area]
    fixes:
      - {key: brim_type, op: set, value: outer_only, why: "A brim adds hold. HIPS warps far less than ABS but not zero."}
      - {key: brim_width, op: at_least, value: 5, why: "A modest brim is enough for most HIPS parts."}
      - {key: fan_max_speed, op: at_most, value: 30, why: "Lower cooling reduces warping."}
  - id: fumes
    symptom: Smell during printing
    causes: [styrene based plastic]
    fixes:
      - {key: activate_air_filtration, op: enable, why: "Runs the carbon filter during printing on Bambu X, P and H series."}
      - {advice: "Ventilate the room.", kind: environment}
  - id: limonene_damage
    symptom: Main part weakens or crazes after the limonene bath
    causes: [main material is attacked by limonene, long exposure]
    fixes:
      - {advice: "Prusa warns not to leave ASA parts in limonene too long. Keep the dip short and test a scrap piece first.", kind: workflow}

disagreements:
  - topic: bed temperature
    positions:
      - {claim: "100 to 110 C", src: [prusa_kb_hips]}
      - {claim: "90 C", src: ["orca:OrcaFilamentLibrary/filament/Generic HIPS @System.json"]}
    resolution: "Use 100 C. Match the ABS bed if HIPS is a support."
  - topic: nozzle temperature
    positions:
      - {claim: "220 to 270 C, 240 C default", src: ["orca:OrcaFilamentLibrary/filament/Generic HIPS @System.json"]}
      - {claim: "225 to 255 C", src: [prusa_kb_hips]}
    resolution: "Use 240 C."
  - topic: HIPS as support for ABS and ASA
    positions:
      - {claim: "HIPS dissolves completely in limonene and works as a support material", src: [flashforge_tds_hips]}
      - {claim: "Not suitable for ABS or ASA supports because they partly dissolve in limonene", src: [prusa_kb_hips]}
    resolution: "Keep the dip short (10 to 20 s), test a scrap of the model filament, and prefer Bambu Support for ABS where a dual nozzle is not available."

pilot_defaults:
  nozzle_temperature: 240
  nozzle_temperature_initial_layer: 240
  eng_plate_temp: 90
  hot_plate_temp: 100
  textured_plate_temp: 100
  fan_min_speed: 0
  fan_max_speed: 30
  overhang_fan_speed: 80
  close_fan_the_first_x_layers: 3
  slow_down_layer_time: 6
  filament_flow_ratio: 1.0
  filament_max_volumetric_speed: 8

File: knowledge/filaments/pa12.yaml
kind: filament
schema_version: 1
id: pa12
name: Nylon 12 (PA12)
category: engineering
orca_filament_type: PA
aliases: [PA12, Nylon 12, Polyamide 12]
related: [pa6, pa_cf]
summary: >
  Flexible, impact resistant nylon with lower moisture uptake and less warping
  than PA6 or PA66, so it holds size better in humid air. It still needs dry
  filament, a glue layer and a closed printer, and it prints slowly with the fan
  off. Sourced numbers here are thin: most manufacturer data is for the carbon
  fiber grade, and unfilled PA12 has no sourced data sheet in this base.
use_for: [flexible clips and hinges, living hinges, tough housings, chemical resistant parts, parts that live in humid places]
avoid_for: [parts that need high stiffness (use PA12-CF or PA6-CF), first time nylon users who have no dry box, open frame printers in a cold room]

nozzle_temp_c:
  min: 240
  max: 300
  typical: 260
  confidence: low
  src: [polymaker_wiki_nylon_types, polymaker_pis_pa12_cf, "orca:OrcaFilamentLibrary/filament/Generic PA @System.json"]
  note: >
    Polymaker's wiki gives 240 to 260 C for PA12. Its PA12-CF runs 260 to 300 C
    and Orca's generic PA allows 260 to 300 (default 280). Start at 260 for
    unfilled PA12 and follow the spool label.
first_layer_nozzle_temp_c:
  min: 255
  max: 280
  typical: 260
  confidence: low
  src: [polymaker_wiki_nylon_types, "orca:OrcaFilamentLibrary/filament/Generic PA @System.json"]
  note: "No PA12 specific figure. Use the main nozzle temperature. Orca generic PA uses 280."
bed_temp_c:
  min: 25
  max: 100
  typical: 50
  confidence: low
  src: [polymaker_pis_pa12_cf, polymaker_wiki_by_material, "orca:OrcaFilamentLibrary/filament/Generic PA @System.json"]
  note: "Polymaker PA12-CF specifies 25 to 50 C and warns not to exceed 50 C. Orca's generic PA uses 100 C. Follow the spool maker, and start cool for Polymaker style grades."
chamber_temp_c:
  min: 25
  max: 50
  typical: 40
  confidence: low
  src: [polymaker_pis_pa12_cf, bambu_wiki_x1e_chamber]
  note: >
    Polymaker PA12-CF asks for 25 to 50 C and says not to exceed 50 C, so a
    passive enclosure is enough and chamber heating above 50 C can hurt that
    grade. Bambu's X1E guide defaults PA to 60 C chamber for its own high
    temperature nylons. Do not apply 60 C to a Polymaker style PA12.
enclosure:
  level: recommended
  confidence: low
  src: [polymaker_pis_pa12_cf, polymaker_wiki_nylon_types, bambu_wiki_material_table]
  note: "PA12 warps less than PA6 (Polymaker wiki), and its PA12-CF wants only 25 to 50 C ambient. A closed printer still keeps drafts off and helps large parts. Bambu treats all nylons as enclosed printer materials."

plates:
  - {plate: bambu_cool_plate, fit: avoid, confidence: low, src: [bambu_wiki_material_table], note: "No Bambu Cool Plate route for PA, and glue is needed."}
  - {plate: bambu_engineering_plate, fit: glue, bed_temp_c: {min: 25, max: 100}, release_agent: glue_stick, confidence: low, src: [bambu_wiki_material_table, polymaker_pis_pa12_cf], note: "Bambu lists the Engineering plate with glue for nylon."}
  - {plate: textured_pei, fit: glue, bed_temp_c: {min: 25, max: 50}, release_agent: pvp_glue, confidence: low, src: [polymaker_pis_pa12_cf], note: "Polymaker: almost any surface with a thin PVP glue or Magigoo PA coat. A flex plate helps release."}
  - {plate: garolite_g10, fit: good, release_agent: none, confidence: low, src: [polymaker_wiki_by_material], note: "Polymaker suggests garolite or PVA glue for nylon."}

cooling:
  fan_min_pct: {min: 0, max: 0, typical: 0}
  fan_max_pct: {min: 0, max: 60, typical: 0}
  overhang_fan_pct: {min: 0, max: 30, typical: 30}
  no_fan_first_layers: {typical: 3}
  min_layer_time_s: {typical: 2}
  confidence: low
  src: [polymaker_pis_pa12_cf, "orca:OrcaFilamentLibrary/filament/Generic PA @System.json"]
  note: "Polymaker says turn the cooling fan off for PA12-CF and print at 30 to 60 mm/s. Orca generic PA allows 0 to 60 percent with 30 on overhangs."

drying:
  need: required
  oven: {temp_c: 80, hours: 12}
  ams_2_pro: null
  ams_ht: {temp_c: 85, hours: 12}
  printer_bed: {temp_c: {min: 90, max: 100}, hours: 12, note: "Enclosed Bambu printers only, spool covered. Bambu PA figure, not a PA12 figure."}
  keep_dry_in_use: recommended
  confidence: low
  src: [polymaker_pis_pa12_cf, bambu_wiki_drying, polymaker_wiki_nylon_types]
  note: >
    Polymaker dries PA12-CF at 80 C for 12 h in a convection oven, only if it
    has absorbed moisture, and says it is less sensitive to moisture and
    should be stored in a dry box. Bambu's PA figures (80 C for 8 to 12 h, AMS
    HT 85 C for 12 h) are the safe fallback. AMS 2 Pro is not compatible with
    nylon drying. Do not over dry: Polymaker says extremely dry filament can
    hurt processing.

nozzle:
  abrasive: false
  hardened_required: false
  min_diameter_mm: 0.4
  orca_required_hrc: 3
  confidence: low
  src: [polymaker_pis_pa12_cf, "orca:OrcaFilamentLibrary/filament/Generic PA @System.json"]
  note: "Unfilled PA12 is not abrasive. PA12-CF is: use hardened steel. Orca generic PA lists 40 HRC, probably inherited from the filled profile."

extrusion:
  flow_ratio: {min: 0.96, max: 1.0, typical: 1.0, confidence: low, src: ["orca:OrcaFilamentLibrary/filament/Generic PA @System.json"], note: "Orca generic PA 1.0. No PA12 specific value. Confirm with a flow test."}
  max_volumetric_speed_mm3s:
    standard_hotend: {min: 8, max: 11, typical: 8}
    high_flow_hotend: {typical: 12}
    confidence: low
    src: ["orca:OrcaFilamentLibrary/filament/Generic PA @System.json", "orca:Prusa/filament/Generic PA @Prusa MK3.5.json"]
    note: "Orca generic PA: 8 standard and 12 high flow. Prusa MK3.5 generic PA: 11. Polymaker PA12-CF prints at 30 to 60 mm/s."
  retraction_mm:
    direct_drive: {min: 0.4, max: 1.4, typical: 0.8}
    confidence: low
    src: [bambu_tds_pa6_cf_v3]
    note: "No PA12 source. Bambu's nylon data sheets suggest 0.8 to 1.4 mm. Tune by strings."
  retraction_speed_mm_s: {min: 20, max: 40, typical: 30, confidence: low, src: [bambu_tds_pa6_cf_v3, "orca:BBL/machine/Bambu Lab X1 Carbon 0.4 nozzle.json"], note: "No PA12 source. Borrowed from Bambu's nylon data sheet (20 to 40 mm/s) and the Bambu machine default of 30."}
  pressure_advance:
    direct_drive: {min: 0.02, max: 0.05, typical: 0.02}
    confidence: low
    src: ["orca:Prusa/filament/Generic PA @Prusa MK3.5.json", klipper_pressure_advance, ellis_pa]
    note: "Prusa's generic PA profile stores 0.02 on MK3.5. Klipper and Ellis both say to calibrate per filament."

layer_height:
  fraction_of_nozzle: {min: 0.25, max: 0.7, typical: 0.5}
  at_0_4_mm: {min: 0.1, max: 0.28, typical: 0.2}
  smart_layer:
    quality_mode: "Unfilled PA12 can print at 0.1 to 0.16 mm for detail and holds thin features better than PA6 because it shrinks less. Dry it first."
    strength_mode: "PA12 bonds well between layers. Use 0.2 to 0.28 mm for functional parts, and keep the chamber warm rather than adding air."
    thin_layer_cooling: "Polymaker runs PA12-CF with the fan off. Profiles use a 2 s minimum layer time, so small layers slow down rather than needing fan."
  basis: expert
  confidence: low
  src: ["orca:Prusa/machine/fdm_machine_common.json", "orca:BBL/machine/Bambu Lab X1 Carbon 0.6 nozzle.json", "orca:BBL/process/0.20mm Standard @BBL X1C.json", polymaker_pis_pa12_cf, polymaker_wiki_nylon_types]
  note: "No maker gives a layer height for PA12. Numbers come from Orca machine limits and the standard 0.4 mm presets. Polymaker says PA12 has fewer warping issues than PA6."
smart_layer:
  min_ratio: 0.25
  max_ratio: 0.7
  modes:
    quality: {min_ratio: 0.25, max_ratio: 0.5}
    strength: {min_ratio: 0.35, max_ratio: 0.5}
  family: nylon_and_composites
  note: "Nylon 12 (PA12) prints well from 0.25 to 0.7 of the nozzle diameter; Quality mode uses 0.25 to 0.5 and Strength mode 0.35 to 0.5, since parts weaken once layers pass half the nozzle."
  confidence: low
  src: ["orca:Prusa/machine/fdm_machine_common.json", "orca:BBL/machine/Bambu Lab X1 Carbon 0.6 nozzle.json", "orca:BBL/process/0.20mm Standard @BBL X1C.json", "polymaker_pis_pa12_cf", "polymaker_wiki_nylon_types", "cnckitchen_layer_height", "stojkovic_2023_layer_height_annealing"]
speeds:
  print_speed_mm_s: {min: 30, max: 60}
  first_layer_mm_s: {min: 20, max: 50, typical: 40}
  volumetric_note: "Polymaker gives 30 to 60 mm/s for PA12-CF, used here as a proxy for unfilled PA12. Real speed is capped by max volumetric speed (see extrusion)."
  confidence: low
  src: [polymaker_pis_pa12_cf, "orca:BBL/process/0.20mm Standard @BBL X1C.json", "orca:Prusa/process/0.20mm SPEED @MK4S 0.4.json"]
  note: "First layer: Bambu Standard preset 50 mm/s, Prusa MK4S preset 40 mm/s."
first_layer:
  fan_off_layers: 3
  speed_mm_s: {min: 20, max: 50, typical: 40}
  bed_first_layer_note: "Polymaker runs PA12-CF with the bed at 25 to 50 C on a garolite sheet or PVP glue. Bambu's general nylon guidance is 100 to 120 C on glued plates. Use the surface's own range."
  squish_note: "No PA12 specific squish guidance was found. Glue stick or garolite matters more than nozzle height."
  confidence: low
  src: ["orca:BBL/process/0.20mm Standard @BBL X1C.json", "orca:Prusa/process/0.20mm SPEED @MK4S 0.4.json", polymaker_pis_pa12_cf, bambu_wiki_material_table]
structure:
  walls: {min: 2, typical: 3, note: "PA12 is tough and flexible, so 3 walls suit most functional parts. Extra walls help under bending load."}
  infill: {pattern_hint: gyroid, density_note: "15 to 30 percent. PA12 warps less than PA6, so denser infill is less risky."}
  basis: expert
  confidence: low
  src: ["orca:BBL/process/0.20mm Standard @BBL X1C.json", "orca:BBL/process/0.20mm Strength @BBL X1C.json"]
supports:
  interface_materials: ["Bambu Support for PA/PET", abs, asa]
  soluble_pairing: {material: bvoh, dissolve: "water"}
  top_z_distance_mm: {typical: 0.2}
  interface_layers: {typical: 2}
  note: "Nylon welds to nylon supports. Bambu lists Support for PA/PET (now discontinued) for CF and GF nylons and PET-CF and names Bambu ABS and ASA as alternatives. Bambu does not list PA12, so treat this as a proxy. BCN3D lists BVOH as compatible with PA, but BVOH must be kept dry and needs a multi material printer."
  confidence: low
  src: [bambu_store_support_filaments, bcn3d_bvoh_page, "orca:BBL/process/0.20mm Standard @BBL X1C.json"]

multi_material:
  bambu_ams: unknown
  bambu_ams_lite: not_recommended
  bambu_ams_ht: unknown
  confidence: low
  src: [bambu_wiki_material_table]
  note: "No PA12 rating. Bambu only lists its PA-CF and PAHT-CF as AMS compatible."

properties:
  density_g_cm3: {typical: 1.04, src: ["orca:OrcaFilamentLibrary/filament/Generic PA @System.json"], note: "Orca generic PA value. Not a PA12 data sheet figure."}
  heat_deflection_c: {at_1_8_mpa: 105, src: [polymaker_pis_pa12_cf], note: "PA12-CF (carbon filled), annealed at 80 C for 6 h. Unfilled PA12 is lower."}
  annealing: {temp_c: 80, hours: 6, src: [polymaker_pis_pa12_cf], note: "Polymaker recommends annealing PA12-CF parts at 80 C for 6 h. Tensile strength rises from 43.6 to 71.6 MPa and bending strength from 48.2 to 110 MPa in its test."}
  moisture: {level: low, src: [polymaker_wiki_nylon_types, polymaker_pis_pa12_cf], note: "Polymaker: lower moisture absorption than PA6 and PA66, and PA12-CF keeps its properties after moisture conditioning. No numeric figure sourced."}
  relative:
    heat: 4
    impact: 3
    tensile: 4
    scale: "1 to 5, Bambu star ratings for PA in general, not PA12 specific"
    src: [bambu_wiki_material_table]
safety:
  fumes: medium
  note: "Prusa says a ventilated room or enclosure is a must for nylon because of odor and ultrafine particles. Ventilate and use activate_air_filtration on Bambu X, P and H series."
  src: [prusa_kb_nylon, bambu_wiki_x1e_chamber]
food_contact:
  note: "Not food safe as printed."
  src: [prusa_kb_food_safe]

failure_modes:
  - id: warping
    symptom: Corners lift or the base curls
    causes: [bed too hot for this grade, no glue, drafts, cold chamber]
    fixes:
      - {key: brim_type, op: set, value: outer_only, why: "A brim adds hold against shrinkage."}
      - {key: brim_width, op: at_least, value: 8, why: "Wider brims resist corner lift on large nylon parts."}
      - {key: fan_max_speed, op: at_most, value: 20, why: "Polymaker prints PA12 with the fan off."}
      - {key: initial_layer_speed, op: at_most, value: 30, why: "A slow first layer bonds better."}
      - {advice: "Use PVP glue or Magigoo PA. Polymaker PA12-CF wants the bed at 25 to 50 C and not above 50 C. Follow the spool label for other brands.", kind: material}
  - id: wet_filament
    symptom: Steam, popping, foamy extrusion, rough walls
    causes: [wet filament]
    fixes:
      - {advice: "Dry at 80 C for 12 h. Store in a dry box.", kind: material}
  - id: stringing
    symptom: Strings and ooze
    causes: [wet filament, too hot, retraction too short]
    fixes:
      - {key: nozzle_temperature, op: decrease_by, value: 5, why: "Nylon is runny when hot."}
      - {key: retraction_length, op: increase_by, value: 0.2, why: "More retraction relieves pressure before travel."}
  - id: support_fused
    symptom: Support will not come off cleanly
    causes: [part left exposed to moist air]
    fixes:
      - {advice: "Polymaker says to remove self-support structure right after printing, before the part absorbs moisture and the support bonds hard.", kind: workflow}

disagreements:
  - topic: bed temperature
    positions:
      - {claim: "25 to 50 C, do not exceed 50 C", src: [polymaker_pis_pa12_cf]}
      - {claim: "100 C (generic nylon profile)", src: ["orca:OrcaFilamentLibrary/filament/Generic PA @System.json"]}
    resolution: "Use the spool maker's number. No unfilled PA12 data sheet is sourced here, so ask the user for the brand."
  - topic: chamber temperature
    positions:
      - {claim: "25 to 50 C ambient, do not exceed 50 C", src: [polymaker_pis_pa12_cf]}
      - {claim: "60 C default for PA in Bambu Studio on X1E", src: [bambu_wiki_x1e_chamber]}
    resolution: "Cap chamber at 50 C unless the spool label says higher."

pilot_defaults:
  nozzle_temperature: 260
  nozzle_temperature_initial_layer: 260
  eng_plate_temp: 50
  hot_plate_temp: 50
  textured_plate_temp: 50
  fan_min_speed: 0
  fan_max_speed: 0
  overhang_fan_speed: 30
  close_fan_the_first_x_layers: 3
  slow_down_layer_time: 2
  filament_flow_ratio: 1.0
  filament_max_volumetric_speed: 8
  retraction_length: 0.8
