Repository: slicerx-oss/slicerx

<picture>
    <source media="(prefers-reduced-motion: reduce)" srcset="docs/readme-assets/banner.png">
  </picture>
  <!-- Add https://img.shields.io/npm/v/@slicerx/slicer and https://img.shields.io/crates/v/sx-core once the packages are published. -->
<h3 align="center">An open source CAD engine and slicer on a hand-written Rust core, for builders and makers.</h3>
SlicerX is a free, fully open source CAD engine and slicer for FFF 3D printers, built to be driven by other software as much as by people. An AI assistant can plan settings, slice, and send a job to a printer through its MCP server, under a permission policy the user controls.

File: knowledge/filaments/petg.yaml
kind: filament
schema_version: 1
id: petg
name: PETG
category: standard
orca_filament_type: PETG
aliases: [PET-G, PETG Basic, PETG HF, high flow PETG, PETG Translucent, PCTG]
related: [petg_cf]
summary: >
  Tough, slightly flexible polyester with good layer adhesion and moderate heat
  resistance. The default choice for functional parts that PLA would creep or
  crack on. Strings more than PLA and bonds very hard to smooth PEI.
use_for: [functional brackets, outdoor parts in mild climates, snap fits, mechanical clips, containers]
avoid_for: [parts above about 70 C, fine miniatures, parts that need a glossy crisp surface without stringing]

nozzle_temp_c:
  min: 230
  max: 260
  typical: 245
  confidence: high
  src:
    - "orca:OrcaFilamentLibrary/filament/Generic PETG @System.json"
    - "orca:OrcaFilamentLibrary/filament/Bambu/Bambu PETG Basic @base.json"
    - "orca:OrcaFilamentLibrary/filament/Bambu/Bambu PETG HF @base.json"
    - bambu_wiki_material_table
    - prusa_kb_petg
  note: >
    Orca generic allows 220 to 260 (default 255). Bambu lists 240 to 270 for
    PETG and 230 to 260 for PETG HF, each plus or minus 10 C. Prusa prints at
    240 after a 230 first layer. Start at 240 to 245 and move in 5 C steps.
first_layer_nozzle_temp_c:
  min: 230
  max: 255
  typical: 235
  confidence: medium
  src: [prusa_kb_petg, "orca:OrcaFilamentLibrary/filament/Bambu/Bambu PETG HF @base.json", "orca:OrcaFilamentLibrary/filament/Generic PETG @System.json"]
  note: "Prusa and Bambu PETG HF use 230 for the first layer; Orca generic uses 255."
bed_temp_c:
  min: 60
  max: 90
  typical: 70
  confidence: medium
  src: [bambu_wiki_material_table, prusa_kb_petg, "orca:OrcaFilamentLibrary/filament/Bambu/Bambu PETG Basic @base.json", "orca:Prusa/filament/Prusament PETG @MK4S.json"]
  note: "Bambu runs 60 to 80 (profile 70). Prusa runs 85 first layer then 90. Both work; the higher value helps on open frame printers in cold rooms."
chamber_temp_c: null
enclosure:
  level: optional
  confidence: high
  src: [bambu_wiki_material_table]
  note: >
    Not needed to stop warping. Bambu recommends an enclosed printer for PETG
    so a cold room does not weaken layer bonds, and recommends removing the top
    glass cover when the bed is above 70 C to avoid heat creep.

plates:
  - {plate: bambu_cool_plate, fit: avoid, confidence: high, src: [bambu_wiki_material_table], note: "Listed as not recommended for PETG."}
  - {plate: bambu_engineering_plate, fit: ok, bed_temp_c: {min: 60, max: 80}, release_agent: glue_stick, confidence: high, src: [bambu_wiki_material_table], note: "Glue stick works as a release layer at 60 to 80 C."}
  - {plate: bambu_high_temp_plate, fit: glue, bed_temp_c: {min: 60, max: 80}, release_agent: glue_stick, confidence: high, src: [bambu_wiki_material_table, prusa_kb_petg], note: "Smooth PEI grips PETG hard enough to tear the sheet. Use glue stick as a separation layer."}
  - {plate: smooth_pei, fit: glue, bed_temp_c: {min: 70, max: 90}, release_agent: glue_stick, confidence: high, src: [prusa_kb_petg], note: "Prusa warns PETG can damage smooth PEI; apply glue stick first."}
  - {plate: textured_pei, fit: good, bed_temp_c: {min: 60, max: 90}, release_agent: none, confidence: high, src: [bambu_wiki_material_table, prusa_kb_petg], note: "Best general surface for PETG. Releases once cool."}

cooling:
  fan_min_pct: {min: 10, max: 30, typical: 10}
  fan_max_pct: {min: 30, max: 60, typical: 40}
  overhang_fan_pct: {typical: 90}
  no_fan_first_layers: {typical: 3}
  min_layer_time_s: {min: 8, max: 12, typical: 12}
  confidence: medium
  src:
    - "orca:OrcaFilamentLibrary/filament/Bambu/Bambu PETG Basic @base.json"
    - "orca:OrcaFilamentLibrary/filament/Generic PETG @System.json"
    - "orca:Prusa/filament/Prusament PETG @MK4S.json"
    - "orca:Prusa/filament/Generic PETG @Prusa CORE One.json"
    - prusa_kb_petg
  note: >
    Bambu uses 10 to 40 percent with 90 percent on overhangs. Prusa MK4S uses a
    40 percent max and the Core One 30 to 60. Orca generic allows up to 100.
    Less fan means stronger layers; more fan means cleaner overhangs and bridges.

drying:
  need: recommended
  oven: {temp_c: {min: 60, max: 70}, hours: 8}
  ams_2_pro: {temp_c: 65, hours: 12}
  ams_ht: {temp_c: 65, hours: 12}
  printer_bed: {temp_c: {min: 75, max: 85}, hours: 12, note: "Enclosed Bambu printers only, spool covered"}
  keep_dry_in_use: optional
  confidence: medium
  src: [bambu_wiki_drying, bambu_wiki_material_table]
  note: >
    Bambu's material table says 70 C for 8 h in an oven, its drying page says
    60 to 65 C. PETG HF and translucent PETG are marked drying required.
    Wet PETG strings, pops and leaves rough walls.

nozzle:
  abrasive: false
  hardened_required: false
  min_diameter_mm: 0.2
  orca_required_hrc: 3
  confidence: high
  src: [bambu_wiki_material_table, "orca:OrcaFilamentLibrary/filament/Generic PETG @System.json"]

extrusion:
  flow_ratio: {min: 0.95, max: 1.0, typical: 0.95, confidence: medium, src: ["orca:OrcaFilamentLibrary/filament/Bambu/Bambu PETG Basic @base.json", "orca:OrcaFilamentLibrary/filament/Generic PETG @System.json"], note: "Bambu 0.95, Orca generic 1.0. Always confirm with a flow test."}
  max_volumetric_speed_mm3s:
    standard_hotend: {min: 10, max: 15, typical: 12}
    high_flow_hotend: {min: 18, max: 29, typical: 21}
    confidence: medium
    src:
      - "orca:OrcaFilamentLibrary/filament/Generic PETG @System.json"
      - "orca:BBL/filament/Bambu PETG Basic @BBL X1C.json"
      - "orca:BBL/filament/Bambu PETG HF @BBL X1C.json"
      - "orca:Prusa/filament/Prusament PETG @MK4S.json"
    note: >
      Generic PETG: 10 standard, 18 high flow. Bambu PETG Basic on X1C: 15.
      High flow PETG (PETG HF) on X1C: 21 standard hotend, 29 high flow hotend.
      Prusament PETG on MK4S: 12.
  retraction_mm:
    direct_drive: {min: 0.4, max: 1.0, typical: 0.8}
    confidence: medium
    src: ["orca:BBL/filament/Bambu PETG Basic @BBL X1C.json", "orca:Prusa/filament/Prusament PETG @MK4S.json", klipper_pressure_advance]
    note: "Bambu PETG Basic on X1C 0.4 mm, Prusa 0.8 mm, Klipper suggests about 0.75 mm once pressure advance is tuned. Bowden values come from the printer profile, not the filament."
    retraction_speed_mm_s: {min: 30, max: 60, typical: 30, confidence: medium, src: [bambu_tds_petg_basic_v3, bambu_tds_petg_hf_v1, "orca:BBL/machine/Bambu Lab X1 Carbon 0.4 nozzle.json", "orca:Prusa/machine/fdm_machine_common_mk4s.json"], note: "Bambu PETG Basic and HF TDS say 30 to 60 mm/s. The Bambu printer profile uses 30 and Prusa MK4S 35."}
  pressure_advance:
    direct_drive: {min: 0.03, max: 0.08, typical: 0.053}
    bowden: {min: 0.3, max: 1.0}
    confidence: medium
    src: ["orca:Prusa/filament/Prusament PETG @MK4S.json", klipper_pressure_advance, ellis_pa]
    note: >
      Prusa ships M572 S0.053 for a 0.4 mm nozzle on MK4S and Core One (0.032
      at 0.6 mm). Klipper's typical range is 0.05 to 1.0 with the high end for
      bowden. Bambu printers measure it per spool with flow dynamics
      calibration instead of a fixed value. PA is printer specific; calibrate.

layer_height:
  fraction_of_nozzle: {min: 0.2, max: 0.7, typical: 0.5}
  at_0_4_mm: {min: 0.08, max: 0.28, typical: 0.2}
  smart_layer:
    quality_mode: "PETG rounds off fine detail and strings on small features, so very thin layers buy less than in PLA. Use 0.12 to 0.16 mm on curved tops and keep 0.2 mm elsewhere. Bambu uses 0.1 mm with a wider 0.5 mm line for translucent PETG."
    strength_mode: "Thinner is stronger for PETG too: tensile strength fell about 12 percent from 0.1 to 0.3 mm layers in one study. Keep 0.2 mm or less for strong or watertight parts, and get layer bonding from heat and the low fan PETG wants rather than from thick layers."
    thin_layer_cooling: "Bambu sets a 12 s minimum layer time for PETG and a low fan, so thin layers on small parts slow down a lot. Printing several parts at once keeps the nozzle moving and reduces blobs."
  confidence: medium
  src: ["orca:BBL/machine/fdm_machine_common.json", bambu_wiki_adaptive_layer, bambu_wiki_petg_guide, "orca:Prusa/machine/fdm_machine_common_mk4s.json", "orca:BBL/filament/Bambu PETG Basic @BBL X1C.json", stojkovic_2023_layer_height_annealing]
  note: "Bambu tests 0.08 to 0.28 mm on a 0.4 mm nozzle and Prusa allows 0.07 to 0.30 mm on the MK4S. Stojkovic 2023 measured PETG at 33.5, 30.4 and 29.5 MPa for 0.1, 0.2 and 0.3 mm layers."
smart_layer:
  min_ratio: 0.2
  max_ratio: 0.7
  modes:
    quality: {min_ratio: 0.2, max_ratio: 0.5}
    strength: {min_ratio: 0.3, max_ratio: 0.5}
  family: petg
  note: "PETG prints well from 0.2 to 0.7 of the nozzle diameter; Quality mode uses 0.2 to 0.5 and Strength mode 0.3 to 0.5, since parts weaken once layers pass half the nozzle."
  confidence: medium
  src: ["orca:BBL/machine/fdm_machine_common.json", "bambu_wiki_adaptive_layer", "bambu_wiki_petg_guide", "orca:Prusa/machine/fdm_machine_common_mk4s.json", "orca:BBL/filament/Bambu PETG Basic @BBL X1C.json", "cnckitchen_layer_height", "stojkovic_2023_layer_height_annealing"]
speeds:
  print_speed_mm_s: {max: 200}
  first_layer_mm_s: {min: 20, max: 40, typical: 30}
  volumetric_note: "Bambu PETG Basic is rated under 200 mm/s and PETG HF under 300 mm/s. Speed is capped by max volumetric speed; see extrusion. Bambu suggests about 90 mm/s if the outer wall shows dents from speed changes."
  confidence: medium
  src: [bambu_tds_petg_basic_v3, bambu_tds_petg_hf_v1, bambu_wiki_petg_guide, "orca:Prusa/process/0.20mm SPEED @MK4S 0.4.json", bambu_wiki_spaghetti]
  note: "First layer speed is not stated by a maker. PETG bonds hard to PEI, so a slower first layer of about 30 mm/s is a practical default (Bambu asks for 30 or less when the first layer fails, Prusa MK4S uses 40)."
first_layer:
  fan_off_layers: 3
  speed_mm_s: {typical: 30}
  bed_first_layer_note: "Prusa runs the bed at 85 C for the first layer and 90 C after, with a 230 C nozzle first layer and 240 C after. Bambu runs 60 to 80 C, profile 70 C, for every layer."
  squish_note: "Do not squish PETG. Prusa says PETG bonds strongly to smooth PEI and needs glue stick as a separator, and a nozzle that is too low causes blobs and burnt specks. Raise Z offset a little if the first layer looks glassy and rough."
  confidence: medium
  src: [prusa_kb_petg, prusa_kb_first_layer, bambu_tds_petg_basic_v3, "orca:BBL/process/fdm_process_common.json"]
structure:
  walls: {min: 2, typical: 3, note: "Bambu says raise strength with walls up to 6 and infill up to 50 percent, and warns that more of both raises warping risk. Prusa says use more perimeters instead of more infill for solid parts."}
  infill: {pattern_hint: gyroid, density_note: "15 to 30 percent is enough for most parts. Above 50 percent adds warping without adding much strength (Bambu)."}
  confidence: medium
  src: [bambu_wiki_petg_guide, prusa_kb_petg, prusa_kb_layers_perimeters]
supports:
  interface_materials: ["Bambu Support for PLA/PETG", "Bambu PLA Basic (interface only)", "Bambu PETG Basic or PETG HF (own support)", bvoh]
  soluble_pairing: {material: bvoh, dissolve: "water, several hours; PVA is not compatible with PETG"}
  top_z_distance_mm: {typical: 0.25, basis: expert}
  interface_layers: {typical: 2}
  note: "PETG welds to its own supports, and Bambu says PETG supports on a PETG model are harder to remove and can mark the surface. Raise the top Z gap from the 0.2 mm default to about 0.25 mm (expert value) or use an interface filament with a zero gap: Support for PLA/PETG, or PLA Basic as interface only. Bambu says PVA is not compatible as support for PETG."
  confidence: medium
  src: [bambu_wiki_pla_petg_mutual_support, bambu_wiki_petg_guide, bambu_wiki_support_filament_guide, bambu_tds_support_pla_petg_v1, "orca:BBL/process/0.20mm Standard @BBL X1C.json"]

multi_material:
  bambu_ams: compatible
  bambu_ams_lite: compatible
  bambu_ams_ht: compatible
  confidence: high
  src: [bambu_wiki_material_table]

properties:
  density_g_cm3: {typical: 1.27, min: 1.25, max: 1.28, src: ["orca:OrcaFilamentLibrary/filament/Generic PETG @System.json", "orca:OrcaFilamentLibrary/filament/Bambu/Bambu PETG Basic @base.json", "orca:OrcaFilamentLibrary/filament/Bambu/Bambu PETG HF @base.json"]}
  softening_temp_c: {typical: 70, src: ["orca:OrcaFilamentLibrary/filament/Generic PETG @System.json", prusa_kb_petg], note: "Orca temperature_vitrification 70 C. Prusa says fine for use below 80 C."}
  relative:
    heat: 3
    impact: 3
    tensile: 2
    scale: "1 to 5, Bambu star ratings"
    src: [bambu_wiki_material_table]
safety:
  fumes: low
  note: "No enclosure filtration needed for normal use. Ventilate the room as with any hot plastic."
food_contact:
  note: >
    PETG resin is often called food safe, but no printed part is by default.
    Layer lines trap bacteria, colorants are usually uncertified, and brass
    nozzles can contain lead. For food contact use a stainless steel nozzle and
    a food safe coating, or treat the part as single use.
  src: [prusa_kb_food_safe]

failure_modes:
  - id: stringing
    symptom: Thin hairs between features
    causes: [nozzle too hot, wet filament, retraction too short, slow travel]
    fixes:
      - {key: nozzle_temperature, op: decrease_by, value: 5, why: "Cooler PETG is less runny between moves. Go down 5 C at a time, not below 230 C."}
      - {advice: "Dry the spool (65 C for 8 to 12 h). Wet PETG strings no matter what the settings are.", kind: material}
      - {key: retraction_length, op: increase_by, value: 0.2, why: "A little more retraction pulls pressure out of the nozzle before travel. Stay under 1.5 mm on direct drive."}
      - {key: travel_speed, op: at_least, value: 200, why: "Faster travel gives the nozzle less time to ooze."}
  - id: plate_damage
    symptom: Part tears chunks out of a smooth PEI sheet
    causes: [PETG bonds chemically to smooth PEI]
    fixes:
      - {advice: "Switch to textured PEI, or put glue stick on smooth PEI as a release layer.", kind: hardware}
  - id: nozzle_buildup
    symptom: Blobs and burnt brown specks on the part
    causes: [first layer squished too hard, PETG sticks to the nozzle and drops back later]
    fixes:
      - {advice: "Raise the Z offset slightly (0.02 to 0.05 mm) and clean the nozzle with a brass brush while hot.", kind: hardware}
      - {key: fan_max_speed, op: at_most, value: 50, why: "Very high fan can make PETG stick to the nozzle skirt instead of the part."}
  - id: weak_layers
    symptom: Part splits along a layer line
    causes: [too much cooling, nozzle too cold, cold drafts]
    fixes:
      - {key: nozzle_temperature, op: increase_by, value: 5, why: "Hotter plastic fuses better with the layer below."}
      - {key: fan_max_speed, op: at_most, value: 30, why: "Less cooling keeps layers hot long enough to bond."}
      - {advice: "Print with the enclosure closed or out of drafts.", kind: environment}
  - id: droopy_overhangs
    symptom: Sagging overhangs and bridges
    causes: [low fan, bridges too fast]
    fixes:
      - {key: overhang_fan_speed, op: at_least, value: 90, why: "More air only where it is needed keeps the rest of the part strong."}
      - {key: bridge_speed, op: at_most, value: 40, why: "Slower bridges give each line time to set."}

disagreements:
  - topic: bed temperature
    positions:
      - {claim: "60 to 80 C, profile 70 C", src: [bambu_wiki_material_table]}
      - {claim: "85 C first layer, 90 C after", src: [prusa_kb_petg]}
    resolution: "Default 70 C on Bambu plates, 85 to 90 C on Prusa sheets. Both are inside the material's working range."
  - topic: oven drying temperature
    positions:
      - {claim: "70 C for 8 h", src: [bambu_wiki_material_table]}
      - {claim: "60 to 65 C for 8 h", src: [bambu_wiki_drying]}
    resolution: "Use 65 C. It sits in both ranges and stays well under the softening point on most spools."
  - topic: support Z gap for PETG on PETG
    positions:
      - {claim: "0.2 mm default gap in Bambu and Prusa profiles", src: ["orca:BBL/process/0.20mm Standard @BBL X1C.json", "orca:Prusa/process/0.20mm SPEED @MK4S 0.4.json"]}
      - {claim: "PETG supports on PETG bond harder and are harder to remove; use an interface filament with zero gap", src: [bambu_wiki_pla_petg_mutual_support]}
    resolution: "Use an interface filament when the surface matters. With same material supports use about 0.25 mm, an expert value that needs a test print."

pilot_defaults:
  nozzle_temperature: 245
  nozzle_temperature_initial_layer: 235
  textured_plate_temp: 70
  fan_min_speed: 10
  fan_max_speed: 40
  overhang_fan_speed: 90
  close_fan_the_first_x_layers: 3
  slow_down_layer_time: 12
  filament_flow_ratio: 0.95
  filament_max_volumetric_speed: 12
  retraction_length: 0.8

File: knowledge/filaments/petg_cf.yaml
kind: filament
schema_version: 1
id: petg_cf
name: PETG-CF (carbon fiber PETG)
category: composite
orca_filament_type: PETG-CF
aliases: [PETG-CF, PETG CF, PETG Carbon Fiber, Bambu PETG-CF, Fiberon PETG-rCF, PETG-GF, carbon filled PETG]
related: [petg, pla_cf]
summary: >
  PETG filled with chopped carbon fiber. Stiffer than PETG, with a matte finish,
  less stringing and lower shrink. Layers bond a bit worse than plain PETG. The
  fibers are abrasive and destroy brass and stainless nozzles, so a hardened
  steel nozzle is required. Bambu recommends an enclosed printer.
use_for: [stiff functional brackets, tool handles, drone and RC frames, camera mounts, fixtures and jigs, matte functional parts]
avoid_for: [any print with a brass or stainless nozzle, 0.2 mm nozzles, parts above about 70 C, parts that must flex or take shock]

nozzle_temp_c:
  min: 240
  max: 270
  typical: 255
  confidence: medium
  src:
    - "orca:OrcaFilamentLibrary/filament/Bambu/Bambu PETG-CF @base.json"
    - "orca:BBL/filament/Bambu PETG-CF @BBL X1C.json"
    - "orca:OrcaFilamentLibrary/filament/Generic PETG-CF @System.json"
    - "orca:OrcaFilamentLibrary/filament/Polymaker/Fiberon PETG-rCF @System.json"
    - bambu_wiki_material_table
  note: "Bambu 240 to 270 (profile 255). Orca generic PETG-CF 220 to 260 at 255. Fiberon PETG-rCF 240 to 270 at 270. Start at 255 and move in 5 C steps. Prusa notes a hardened nozzle may need more heat than brass."
first_layer_nozzle_temp_c:
  min: 255
  max: 270
  typical: 255
  confidence: medium
  src: ["orca:BBL/filament/Bambu PETG-CF @BBL X1C.json", "orca:OrcaFilamentLibrary/filament/Polymaker/Fiberon PETG-rCF @System.json"]
  note: "Bambu and generic use 255. Fiberon uses 270."
bed_temp_c:
  min: 60
  max: 80
  typical: 70
  confidence: high
  src: [bambu_wiki_material_table, "orca:OrcaFilamentLibrary/filament/Bambu/Bambu PETG-CF @base.json"]
  note: "Bambu lists 60 to 80 on every plate except the Cool Plate. Profile 70."
chamber_temp_c: null
enclosure:
  level: recommended
  confidence: medium
  src: [bambu_wiki_material_table]
  note: "Bambu lists an enclosed printer as recommended for PETG-CF so cold rooms do not weaken layer bonds. Remove the top glass cover when the bed is above 70 C to avoid heat creep. Not needed for warping."

plates:
  - {plate: bambu_cool_plate, fit: avoid, confidence: high, src: [bambu_wiki_material_table], note: "Listed as not recommended for PETG-CF."}
  - {plate: bambu_engineering_plate, fit: ok, bed_temp_c: {min: 60, max: 80}, release_agent: glue_stick, confidence: high, src: [bambu_wiki_material_table], note: "Glue stick as a release layer."}
  - {plate: bambu_high_temp_plate, fit: glue, bed_temp_c: {min: 60, max: 80}, release_agent: glue_stick, confidence: high, src: [bambu_wiki_material_table, prusa_kb_petg], note: "Smooth PEI bonds PETG hard enough to tear the sheet. Use glue stick as a separation layer."}
  - {plate: smooth_pei, fit: glue, bed_temp_c: {min: 70, max: 90}, release_agent: glue_stick, confidence: medium, src: [prusa_kb_petg], note: "Prusa's PETG guidance: apply glue stick first."}
  - {plate: textured_pei, fit: good, bed_temp_c: {min: 60, max: 80}, release_agent: none, confidence: high, src: [bambu_wiki_material_table], note: "Best general surface. Releases once cool."}

cooling:
  fan_min_pct: {min: 0, max: 5, typical: 5}
  fan_max_pct: {min: 30, max: 40, typical: 40}
  overhang_fan_pct: {typical: 100}
  no_fan_first_layers: {typical: 3}
  min_layer_time_s: {min: 6, max: 8, typical: 6}
  confidence: medium
  src:
    - "orca:BBL/filament/Bambu PETG-CF @BBL X1C.json"
    - "orca:OrcaFilamentLibrary/filament/Bambu/Bambu PETG-CF @base.json"
    - "orca:OrcaFilamentLibrary/filament/Generic PETG-CF @System.json"
  note: "Bambu X1C uses 5 to 40 percent with 100 on overhangs. The Bambu base uses 0 to 30 with 90 on overhangs. Generic uses 5 to 40. Less fan gives stronger layers."

drying:
  need: recommended
  oven: {temp_c: {min: 60, max: 70}, hours: 8}
  ams_2_pro: {temp_c: 65, hours: 12}
  ams_ht: {temp_c: 65, hours: 12}
  printer_bed: {temp_c: {min: 75, max: 85}, hours: 12, note: "Enclosed Bambu printers only, spool covered"}
  keep_dry_in_use: optional
  confidence: medium
  src: [bambu_wiki_drying, bambu_wiki_material_table]
  note: "Bambu's material table says 70 C for 8 h, its drying page says 60 to 65 C for PETG and PETG-CF. Use 65 C."

nozzle:
  abrasive: true
  hardened_required: true
  min_diameter_mm: 0.4
  orca_required_hrc: 40
  confidence: high
  src: [bambu_wiki_material_table, prusa_kb_composites, "orca:OrcaFilamentLibrary/filament/Bambu/Bambu PETG-CF @base.json"]
  note: "Hardened steel only. Bambu says no 0.2 mm nozzle and rates 0.4 mm hardened as first choice for its own PETG-CF and 0.6 mm for other CF blends. Bambu high flow 0.4 mm is marked not recommended. Prusa says 0.4 mm minimum. Cold pull before printing."

extrusion:
  flow_ratio: {min: 0.95, max: 1.0, typical: 0.95, confidence: medium, src: ["orca:BBL/filament/Bambu PETG-CF @BBL X1C.json", "orca:OrcaFilamentLibrary/filament/Generic PETG-CF @System.json"], note: "Bambu 0.95, generic 1.0. Confirm with a flow test."}
  max_volumetric_speed_mm3s:
    standard_hotend: {min: 10, max: 12, typical: 11.5}
    high_flow_hotend: {min: 11.5, max: 20, typical: 20}
    confidence: medium
    src:
      - "orca:BBL/filament/Bambu PETG-CF @BBL X1C.json"
      - "orca:OrcaFilamentLibrary/filament/Bambu/Bambu PETG-CF @base.json"
      - "orca:OrcaFilamentLibrary/filament/Generic PETG-CF @System.json"
      - "orca:OrcaFilamentLibrary/filament/Polymaker/Fiberon PETG-rCF @System.json"
    note: "Bambu PETG-CF on X1C is 11.5 standard and 20 high flow. Bambu base 10, generic 11.5, Fiberon 12. The Bambu high flow 0.4 mm nozzle is not recommended for PETG-CF, so 20 applies to a 0.6 mm or larger high flow nozzle."
  retraction_mm:
    direct_drive: {min: 0.4, max: 0.8, typical: 0.8}
    confidence: low
    src: ["orca:BBL/filament/Bambu PETG-CF @BBL X1C.json", "orca:BBL/filament/Bambu PETG Basic @BBL X1C.json", klipper_pressure_advance]
    note: "Bambu X1C high flow profile uses 0.8 mm. PETG Basic uses 0.4 mm. Klipper suggests about 0.75 mm after tuning PA."
    retraction_speed_mm_s: {min: 20, max: 60, typical: 30, confidence: medium, src: [bambu_tds_petg_cf_v2, bambu_tds_petg_cf_v3, "orca:BBL/machine/Bambu Lab X1 Carbon 0.4 nozzle.json"], note: "Bambu PETG-CF sheet V2 says 20 to 40 mm/s and V3 says 30 to 60 mm/s. The Bambu printer profile uses 30."}
  pressure_advance:
    direct_drive: {min: 0.03, max: 0.08, typical: 0.053}
    bowden: {min: 0.3, max: 1.0}
    confidence: low
    src: ["orca:Prusa/filament/Prusament PETG @MK4S.json", klipper_pressure_advance, ellis_pa]
    note: "No CF specific number exists. Prusa ships M572 S0.053 for PETG at 0.4 mm on MK4S and Core One. Calibrate per spool."

layer_height:
  fraction_of_nozzle: {min: 0.5, max: 0.7, typical: 0.5}
  at_0_4_mm: {min: 0.2, max: 0.28, typical: 0.2}
  smart_layer:
    quality_mode: "Carbon fiber hides layer lines, so thin layers add little. Keep the floor at 0.2 mm on a 0.4 mm hardened nozzle: Prusa says composites clog more with thinner layers and smaller nozzles. On a 0.6 mm nozzle the same band is about 0.3 to 0.42 mm."
    strength_mode: "Fibers weaken the bond between layers, and PETG bonding depends on heat. Prefer 0.2 mm or thicker with a hot nozzle and low fan, and orient loads along the layers."
    thin_layer_cooling: "Bambu sets a 6 s minimum layer time and a fan of 5 to 40 percent (V3 sheet 0 to 60). Thin layers on small parts lose less to cooling than in PLA-CF but will still string if the nozzle waits."
  confidence: low
  src: [prusa_kb_composites, bambu_store_petg_cf, "orca:BBL/machine/fdm_machine_common.json"]
  note: "Prusa gives 0.2 mm on a 0.4 mm nozzle as the lowest optimal setting. A Bambu store excerpt lists 0.12 to 0.28 mm with 0.2 mm typical and prefers a 0.6 mm hardened nozzle; that page could not be fetched directly, so it is low confidence."
smart_layer:
  min_ratio: 0.5
  max_ratio: 0.7
  modes:
    quality: {min_ratio: 0.5, max_ratio: 0.5}
    strength: {min_ratio: 0.5, max_ratio: 0.5}
  family: nylon_and_composites
  note: "Prusa gives 0.2 mm on a 0.4 mm nozzle as the lowest optimal layer for carbon fiber PETG, so sleipnir has little room to go thinner."
  confidence: low
  src: ["prusa_kb_composites", "bambu_store_petg_cf", "orca:BBL/machine/fdm_machine_common.json", "cnckitchen_layer_height", "stojkovic_2023_layer_height_annealing"]
speeds:
  print_speed_mm_s: {max: 200}
  first_layer_mm_s: {min: 20, max: 40, typical: 30}
  volumetric_note: "Bambu rates PETG-CF for under 200 mm/s on both TDS versions. The 0.4 mm high flow nozzle is not recommended, so 11.5 mm3/s is the practical cap on a standard 0.4 mm hardened nozzle; see extrusion."
  confidence: medium
  src: [bambu_tds_petg_cf_v2, bambu_tds_petg_cf_v3, bambu_wiki_spaghetti, prusa_kb_composites]
  note: "No maker states a CF specific outer wall cap. First layer speed is a practical default."
first_layer:
  fan_off_layers: 3
  speed_mm_s: {typical: 30}
  bed_first_layer_note: "Bambu: 65 to 75 C, profile 70 C, with glue. Prusa lists 70 to 110 C for composites depending on the base plastic."
  squish_note: "Prusa: the first layer must be perfect or the nozzle clogs. PETG-CF still bonds to smooth PEI, so use glue stick on smooth sheets. Cold pull before printing and use a hardened nozzle of 0.4 mm or larger."
  confidence: medium
  src: [bambu_tds_petg_cf_v2, bambu_tds_petg_cf_v3, prusa_kb_composites, prusa_kb_petg]
structure:
  walls: {min: 2, typical: 3, note: "Fibers align along the walls, so walls add stiffness. Extra infill gives little, and layers bond worse than plain PETG, so orient the load along the layers. Fibers cut warping, so more walls are safe."}
  infill: {pattern_hint: gyroid, density_note: "15 to 25 percent. Walls and orientation decide stiffness; Bambu's PETG guide advises walls of 6 or fewer and infill of 50 percent or less."}
  confidence: low
  src: [prusa_kb_composites, bambu_wiki_petg_guide]
  note: "Expert rule of thumb built on the Prusa statement that composites bond worse between layers."
supports:
  interface_materials: ["Bambu Support for PLA/PETG"]
  soluble_pairing: null
  top_z_distance_mm: {typical: 0.25, basis: expert}
  interface_layers: {typical: 2}
  note: "Bambu's PETG guide names Support for PLA/PETG for PETG-CF and says PVA is not compatible with PETG. The mutual PLA and PETG interface guide excludes PETG-CF. Use a wider Z gap than for PLA if you support with PETG-CF itself, because it welds to its own supports."
  confidence: low
  src: [bambu_wiki_petg_guide, bambu_wiki_pla_petg_mutual_support, "orca:BBL/process/0.20mm Standard @BBL X1C.json"]

multi_material:
  bambu_ams: compatible
  bambu_ams_lite: not_recommended
  bambu_ams_ht: unknown
  confidence: high
  src: [bambu_wiki_material_table]
  note: "AMS compatible, AMS lite not recommended. Abrasive fibers wear the AMS PTFE feed channels over time."

properties:
  density_g_cm3: {typical: 1.25, min: 1.25, max: 1.3, src: ["orca:OrcaFilamentLibrary/filament/Bambu/Bambu PETG-CF @base.json", "orca:OrcaFilamentLibrary/filament/Generic PETG-CF @System.json", "orca:OrcaFilamentLibrary/filament/Polymaker/Fiberon PETG-rCF @System.json"]}
  softening_temp_c: {typical: 70, src: ["orca:OrcaFilamentLibrary/filament/Bambu/Bambu PETG-CF @base.json", bambu_wiki_material_table], note: "Orca temperature_vitrification is 70 C. Bambu rates heat deflection at 3 of 5 stars."}
  relative:
    heat: 3
    impact: 3
    tensile: 3
    scale: "1 to 5, Bambu star ratings"
    src: [bambu_wiki_material_table]
safety:
  fumes: low
  note: "Sanding or cutting cured parts releases carbon fiber dust. Wear a mask and avoid dry sanding."
food_contact:
  note: "Not for food contact. Fibers and colorants are not certified."
  src: [prusa_kb_food_safe]

failure_modes:
  - id: nozzle_clog
    symptom: Extrusion stops or thin under-extruded lines
    causes: [small or high flow 0.4 mm nozzle, cold nozzle, fast volumetric speed, residue]
    fixes:
      - {advice: "Use a 0.4 mm or larger hardened steel nozzle (0.6 mm is safer) and cold pull before printing.", kind: hardware}
      - {key: filament_max_volumetric_speed, op: at_most, value: 11, why: "Lower flow lowers jam risk."}
      - {key: nozzle_temperature, op: increase_by, value: 5, why: "Hotter plastic flows around the fibers."}
  - id: nozzle_wear
    symptom: Lines get wider and quality falls after a few spools
    causes: [brass or stainless nozzle]
    fixes:
      - {advice: "Change to a hardened steel nozzle. A worn nozzle cannot be restored.", kind: hardware}
  - id: weak_layers
    symptom: Part splits along layers
    causes: [fibers weaken layer bonding, too much cooling, cold room]
    fixes:
      - {key: nozzle_temperature, op: increase_by, value: 5, why: "Hotter plastic fuses better."}
      - {key: fan_max_speed, op: at_most, value: 30, why: "Less cooling keeps layers hot long enough to bond."}
      - {advice: "Print in an enclosure or out of drafts. Orient layers parallel to the main load.", kind: environment}
  - id: stringing
    symptom: Fuzz and hairs
    causes: [wet filament, hot nozzle]
    fixes:
      - {advice: "Dry the spool at 65 C for 8 to 12 h.", kind: material}
      - {key: nozzle_temperature, op: decrease_by, value: 5, why: "Less ooze. Stay at or above 240 C."}
  - id: plate_damage
    symptom: Part tears chunks out of smooth PEI
    causes: [PETG bonds chemically to smooth PEI]
    fixes:
      - {advice: "Use textured PEI or put glue stick on smooth PEI.", kind: hardware}

disagreements:
  - topic: oven drying temperature
    positions:
      - {claim: "70 C for 8 h", src: [bambu_wiki_material_table]}
      - {claim: "60 to 65 C for 8 h", src: [bambu_wiki_drying]}
    resolution: "Use 65 C. Same reasoning as plain PETG."
  - topic: high flow nozzle use
    positions:
      - {claim: "0.4 mm high flow not recommended, 0.6 and 0.8 mm high flow compatible", src: [bambu_wiki_material_table]}
      - {claim: "X1C profile lists 20 mm3/s for the high flow variant", src: ["orca:BBL/filament/Bambu PETG-CF @BBL X1C.json"]}
    resolution: "Only trust the higher flow on a 0.6 mm or larger hardened nozzle."
  - topic: PETG-CF retraction and fan on the Bambu sheets
    positions:
      - {claim: "V2 sheet: fan 100 percent, retraction 0.6 to 1.0 mm at 20 to 40 mm/s", src: [bambu_tds_petg_cf_v2]}
      - {claim: "V3 sheet: fan 0 to 60 percent, retraction 0.8 to 1.4 mm at 30 to 60 mm/s", src: [bambu_tds_petg_cf_v3]}
    resolution: "Follow the newer profile values in extrusion: fan 5 to 40 percent, retraction near 0.8 mm at 30 mm/s. Lower the fan further if layers split."

pilot_defaults:
  nozzle_temperature: 255
  nozzle_temperature_initial_layer: 255
  textured_plate_temp: 70
  hot_plate_temp: 70
  eng_plate_temp: 70
  fan_min_speed: 5
  fan_max_speed: 40
  overhang_fan_speed: 100
  close_fan_the_first_x_layers: 3
  slow_down_layer_time: 6
  filament_flow_ratio: 0.95
  filament_max_volumetric_speed: 11.5
  retraction_length: 0.8

File: knowledge/filaments/pla.yaml
kind: filament
schema_version: 1
id: pla
name: PLA
category: standard
orca_filament_type: PLA
aliases: [PLA Basic, Generic PLA, PLA HF, PLA High Speed, Prusament PLA, Polylactic acid]
related: [pla_plus, pla_silk, pla_matte, pla_cf, pva]
summary: >
  The easiest and cheapest filament to print. Stiff, crisp, low warp and happy
  on almost any plate. It softens around 55 to 60 C, is brittle under impact,
  and degrades in sun, so it suits display and prototype parts rather than
  anything left in a hot car or outdoors.
use_for: [prototypes, display models, miniatures, jigs and fixtures used indoors, low load brackets, cosplay props]
avoid_for: [parts above about 50 C, outdoor use, snap fits that flex repeatedly, parts under sustained load (creep)]

nozzle_temp_c:
  min: 190
  max: 240
  typical: 220
  confidence: high
  src:
    - "orca:OrcaFilamentLibrary/filament/Generic PLA @System.json"
    - "orca:OrcaFilamentLibrary/filament/Bambu/Bambu PLA Basic @base.json"
    - bambu_wiki_material_table
    - prusa_kb_pla
  note: >
    Orca generic and Bambu list 190 to 240 (profile 220). Prusa prints at 210 to
    215. Start at 220 and move in 5 C steps. Fast prints need the top of the range
    to keep up with flow.
first_layer_nozzle_temp_c:
  min: 215
  max: 230
  typical: 225
  confidence: medium
  src: [prusa_kb_pla, "orca:OrcaFilamentLibrary/filament/Generic PLA @System.json", "orca:Prusa/filament/Generic PLA @Prusa MK4S.json"]
  note: "Orca generic uses 220, Prusa KB 215, the Prusa MK4S profile 230."
bed_temp_c:
  min: 35
  max: 65
  typical: 55
  confidence: high
  src: [bambu_wiki_material_table, prusa_kb_pla, "orca:OrcaFilamentLibrary/filament/Generic PLA @System.json", "orca:Prusa/filament/Generic PLA @Prusa CORE One.json"]
  note: "Bambu Cool Plate 35 to 45, PEI plates 45 to 65 (profile 55). Prusa uses 60 on PEI sheets."
chamber_temp_c: null
enclosure:
  level: none
  confidence: high
  src: [bambu_wiki_material_table]
  note: >
    Not prone to warping. On an enclosed printer with the bed above 45 C, open
    the door or remove the top glass cover so heat does not soften the filament
    in the extruder.

plates:
  - {plate: bambu_cool_plate, fit: good, bed_temp_c: {min: 35, max: 45}, release_agent: none, confidence: high, src: [bambu_wiki_material_table], note: "Standard choice for PLA on Bambu printers."}
  - {plate: bambu_supertack_plate, fit: good, bed_temp_c: {min: 35, max: 45}, release_agent: none, confidence: medium, src: ["orca:OrcaFilamentLibrary/filament/Generic PLA @System.json"], note: "Orca generic sets 45 C for SuperTack. Let the plate cool fully before removing."}
  - {plate: bambu_textured_cool_plate, fit: good, bed_temp_c: {min: 35, max: 45}, release_agent: none, confidence: low, src: ["orca:OrcaFilamentLibrary/filament/Generic PLA @System.json"], note: "Orca generic sets 35 C. Bambu does not publish a separate row for this plate."}
  - {plate: bambu_engineering_plate, fit: glue, bed_temp_c: {min: 45, max: 65}, release_agent: glue_stick, confidence: high, src: [bambu_wiki_material_table], note: "Bambu marks glue as required on the Engineering Plate for PLA."}
  - {plate: bambu_high_temp_plate, fit: good, bed_temp_c: {min: 45, max: 65}, release_agent: none, confidence: high, src: [bambu_wiki_material_table], note: "Smooth PEI. Wait for it to cool and the part releases."}
  - {plate: smooth_pei, fit: good, bed_temp_c: {min: 55, max: 65}, release_agent: none, confidence: high, src: [prusa_kb_pla], note: "Prusa lists satin or smooth PEI as the best PLA surfaces."}
  - {plate: satin_pei, fit: good, bed_temp_c: {min: 55, max: 65}, release_agent: none, confidence: high, src: [prusa_kb_pla], note: "Best adhesion per Prusa."}
  - {plate: textured_pei, fit: good, bed_temp_c: {min: 45, max: 65}, release_agent: none, confidence: high, src: [bambu_wiki_material_table, prusa_kb_pla], note: "Grippy and easy to release once cool. Bottom surface takes the texture."}

cooling:
  fan_min_pct: {min: 70, max: 100, typical: 100}
  fan_max_pct: {min: 100, max: 100, typical: 100}
  overhang_fan_pct: {typical: 100}
  no_fan_first_layers: {typical: 1}
  min_layer_time_s: {min: 4, max: 8, typical: 4}
  confidence: high
  src:
    - "orca:OrcaFilamentLibrary/filament/Generic PLA @System.json"
    - "orca:BBL/filament/Bambu PLA Basic @BBL X1C.json"
    - "orca:Prusa/filament/Generic PLA @Prusa MK4S.json"
    - "orca:Prusa/filament/Generic PLA @Prusa CORE One.json"
  note: >
    PLA wants strong cooling. Bambu and Orca use 100 percent. Prusa MK4S uses 70
    to 100 and the Core One 85 to 100. Bambu H2D uses 60 to 80 with a strong
    auxiliary fan. Minimum layer time is 4 s (Orca and Bambu), 6 s (MK4S), 8 s (Core One).

drying:
  need: recommended
  oven: {temp_c: {min: 50, max: 55}, hours: 8}
  ams_2_pro: {temp_c: 45, hours: 12}
  ams_ht: {temp_c: 45, hours: 12}
  printer_bed: {temp_c: {min: 60, max: 70}, hours: 12, note: "Enclosed Bambu printers only, spool covered, flip every 6 hours"}
  keep_dry_in_use: optional
  confidence: medium
  src: [bambu_wiki_drying, bambu_wiki_material_table]
  note: >
    Bambu's material table says 55 C for 8 h in an oven, its drying page says 50 C
    for PLA Basic and Matte. Stay at or under 55 C: PLA softens near 55 to 60 C
    and a spool can fuse or deform. Static drying in an AMS is not advised for PLA.
    Wet PLA strings and pops but is more forgiving than PETG or nylon.

nozzle:
  abrasive: false
  hardened_required: false
  min_diameter_mm: 0.2
  orca_required_hrc: 3
  confidence: high
  src: [bambu_wiki_material_table, "orca:OrcaFilamentLibrary/filament/Generic PLA @System.json"]

extrusion:
  flow_ratio: {min: 0.98, max: 1.0, typical: 0.98, confidence: medium, src: ["orca:OrcaFilamentLibrary/filament/Generic PLA @System.json", "orca:BBL/filament/Bambu PLA Basic @BBL X1C.json", "orca:Prusa/filament/Generic PLA @Prusa CORE One.json"], note: "Orca and Bambu use 0.98, Prusa Core One 1.0. Always confirm with a flow test."}
  max_volumetric_speed_mm3s:
    standard_hotend: {min: 12, max: 21, typical: 15}
    high_flow_hotend: {min: 21, max: 40, typical: 25}
    confidence: medium
    src:
      - "orca:OrcaFilamentLibrary/filament/Generic PLA @System.json"
      - "orca:BBL/filament/Bambu PLA Basic @BBL X1C.json"
      - "orca:Prusa/filament/Generic PLA @Prusa MK4S.json"
    note: >
      Generic PLA is 12 standard, 21 high flow and 40 extra high flow. Bambu PLA
      Basic on X1C is 21 standard and 29 high flow. Prusa MK4S and Core One use
      15. The hotend, not the filament, is usually the limit. PLA High Speed
      profiles raise generic to 18 and 25.
  retraction_mm:
    direct_drive: {min: 0.4, max: 0.8, typical: 0.4}
    confidence: medium
    src: ["orca:BBL/filament/Bambu PLA Basic @BBL X1C.json", "orca:BBL/filament/Bambu PLA Basic @BBL H2D.json", "orca:OrcaFilamentLibrary/filament/Generic PLA Matte @System.json", klipper_pressure_advance]
    note: "Bambu profiles use 0.4 mm. Generic PLA Matte uses 0.8 mm and Klipper suggests about 0.75 mm after tuning PA. Bowden values come from the printer profile."
    retraction_speed_mm_s: {min: 20, max: 45, typical: 30, confidence: medium, src: [bambu_tds_pla_basic_v3, "orca:BBL/machine/Bambu Lab X1 Carbon 0.4 nozzle.json", "orca:Prusa/machine/Prusa CORE One HF 0.4 nozzle.json", "orca:Prusa/machine/fdm_machine_common_mk4s.json"], note: "Bambu TDS says 20 to 40 mm/s and the Bambu printer profile uses 30. Prusa machine profiles use 35 (MK4S) and 45 (Core One). It is a printer setting; filament profiles rarely override it."}
  pressure_advance:
    direct_drive: {min: 0.02, max: 0.06, typical: 0.036}
    bowden: {min: 0.3, max: 1.0}
    confidence: medium
    src: ["orca:Prusa/filament/Generic PLA @Prusa MK4S.json", "orca:Prusa/filament/Generic PLA @Prusa CORE One.json", klipper_pressure_advance, ellis_pa]
    note: >
      Prusa ships M572 S0.036 for a 0.4 mm nozzle, 0.025 at 0.5 mm, 0.02 at 0.6 mm
      (0.022 on Core One) and 0.014 at 0.8 mm. Klipper's typical range is 0.05 to
      1.0 with the high end for bowden. Bambu printers measure it per spool. PA is
      printer specific; calibrate.

layer_height:
  fraction_of_nozzle: {min: 0.2, max: 0.7, typical: 0.5}
  at_0_4_mm: {min: 0.08, max: 0.28, typical: 0.2}
  smart_layer:
    quality_mode: "PLA holds fine detail well, so thin layers (0.08 to 0.12 mm) pay off on domes, slopes and curved tops. Below 0.08 mm on a 0.4 mm nozzle Bambu does not test quality and gains nothing."
    strength_mode: "Layer adhesion in PLA is weaker than in-layer strength. Keep layers at or under half the nozzle diameter (0.2 mm on a 0.4 nozzle). Going thinner does not bond better, going thicker than 0.3 mm loses about half the layer strength."
    thin_layer_cooling: "Thin layers on small parts hit the minimum layer time, so the printer slows down. Add a second part or raise the minimum layer time only if overhangs curl."
  confidence: medium
  src: ["orca:BBL/machine/fdm_machine_common.json", bambu_wiki_adaptive_layer, cnckitchen_layer_height, "orca:Prusa/machine/fdm_machine_common_mk4s.json"]
  note: "Bambu tests 0.08 to 0.28 mm on a 0.4 mm nozzle. Prusa MK4S allows 0.07 to 0.30 mm. CNC Kitchen found 0.15 mm strongest in Prusament PLA and a strong drop past half the nozzle diameter."
smart_layer:
  min_ratio: 0.2
  max_ratio: 0.7
  modes:
    quality: {min_ratio: 0.2, max_ratio: 0.5}
    strength: {min_ratio: 0.3, max_ratio: 0.5}
  family: pla_family
  note: "PLA prints well from 0.2 to 0.7 of the nozzle diameter; Quality mode uses 0.2 to 0.5 and Strength mode 0.3 to 0.5, since parts weaken once layers pass half the nozzle."
  confidence: medium
  src: ["orca:BBL/machine/fdm_machine_common.json", "bambu_wiki_adaptive_layer", "cnckitchen_layer_height", "orca:Prusa/machine/fdm_machine_common_mk4s.json", "stojkovic_2023_layer_height_annealing"]
speeds:
  print_speed_mm_s: {max: 300}
  first_layer_mm_s: {min: 20, max: 50, typical: 40}
  volumetric_note: "Bambu PLA Basic is rated under 300 mm/s. Real speed is capped by max volumetric speed; see extrusion."
  confidence: medium
  src: [bambu_tds_pla_basic_v3, "orca:BBL/process/0.20mm Standard @BBL X1C.json", "orca:Prusa/process/0.20mm SPEED @MK4S 0.4.json", bambu_wiki_spaghetti]
  note: "First layer: Bambu X1C profile 50, Prusa MK4S 40, Bambu's spaghetti guide asks for 30 or less when the first layer fails."
first_layer:
  fan_off_layers: 1
  speed_mm_s: {typical: 40}
  bed_first_layer_note: "Bambu profile: 35 C on Cool Plate, 55 C on PEI. Prusa holds 60 C on PEI for every layer."
  squish_note: "Default first layer height is 0.2 mm on Bambu and Prusa. Ellis suggests 0.25 mm or more with a wider first line for a forgiving first layer. Fix adhesion by cleaning the plate before adding squish."
  confidence: medium
  src: ["orca:BBL/process/fdm_process_common.json", prusa_kb_pla, ellis_first_layer_squish, prusa_kb_first_layer]
structure:
  walls: {min: 2, typical: 2, note: "Bambu and Prusa default to 2 walls. PLA is stiff and brittle, so load bearing parts want 4 or more walls before more infill."}
  infill: {pattern_hint: gyroid, density_note: "Bambu default is grid at 15 percent and Prusa uses crosshatch at 15. The Bambu Strength preset goes to 6 walls and 25 percent. Gyroid works for even strength in all directions."}
  confidence: low
  src: ["orca:BBL/process/0.20mm Standard @BBL X1C.json", "orca:BBL/process/0.20mm Strength @BBL X1C.json", "orca:Prusa/process/0.20mm SPEED @MK4S 0.4.json", prusa_kb_layers_perimeters]
supports:
  interface_materials: ["Bambu Support for PLA", "Bambu Support for PLA/PETG", pva, bvoh]
  soluble_pairing: {material: pva, dissolve: "room temperature or warm water (under 50 C for PLA), several hours"}
  top_z_distance_mm: {typical: 0.2}
  interface_layers: {typical: 2}
  note: "PLA on PLA supports need a Z gap of about one layer, and they peel off with tools. Bambu Support for PLA and PVA allow a zero gap for a cleaner underside. PLA and PETG do not bond well to each other, so either can serve as the other's interface."
  confidence: medium
  src: ["orca:BBL/process/0.20mm Standard @BBL X1C.json", bambu_tds_pla_basic_v3, bambu_wiki_support_filament_guide, bambu_wiki_pla_petg_mutual_support, bambu_wiki_pva_guide]

multi_material:
  bambu_ams: compatible
  bambu_ams_lite: compatible
  bambu_ams_ht: compatible
  confidence: high
  src: [bambu_wiki_material_table]

properties:
  density_g_cm3: {typical: 1.24, min: 1.24, max: 1.26, src: ["orca:OrcaFilamentLibrary/filament/Generic PLA @System.json", "orca:OrcaFilamentLibrary/filament/Bambu/Bambu PLA Basic @base.json"]}
  softening_temp_c: {typical: 55, min: 45, max: 60, src: ["orca:OrcaFilamentLibrary/filament/Generic PLA @System.json", prusa_kb_pla, prusament_tds_pla, bambu_wiki_material_table], note: "Orca temperature_vitrification is 45 C. Prusament PLA HDT is 55 C. Prusa says it deforms above 60 C. Bambu advises against use near 50 C."}
  relative:
    heat: 2
    impact: 2
    tensile: 3
    scale: "1 to 5, Bambu star ratings"
    src: [bambu_wiki_material_table]
safety:
  fumes: low
  note: "Mild sweet smell. Ventilate the room as with any hot plastic."
food_contact:
  note: >
    PLA itself is a food grade polymer, but a printed part is not automatically
    food safe. Layer lines trap bacteria, colorants are usually uncertified, and
    brass nozzles can contain lead. Use a stainless steel nozzle and a food safe
    coating, or treat the part as single use. PLA also softens in hot drinks and
    dishwashers.
  src: [prusa_kb_food_safe]

failure_modes:
  - id: stringing
    symptom: Thin hairs between features
    causes: [nozzle too hot, wet filament, retraction too short, slow travel]
    fixes:
      - {key: nozzle_temperature, op: decrease_by, value: 5, why: "Cooler PLA is less runny between moves. Go down 5 C at a time, not below 200 C."}
      - {advice: "Dry the spool (50 to 55 C for 8 h). Wet PLA strings and pops even with tuned settings.", kind: material}
      - {key: retraction_length, op: increase_by, value: 0.2, why: "A little more retraction pulls pressure out of the nozzle before travel. Stay under 1.5 mm on direct drive."}
      - {key: travel_speed, op: at_least, value: 200, why: "Faster travel gives the nozzle less time to ooze."}
  - id: heat_creep_clog
    symptom: Extruder clicks or jams a few layers in, mostly with a warm bed and closed enclosure
    causes: [chamber too warm, PLA softens above the heat break, weak cooling of the cold end]
    fixes:
      - {advice: "Open the enclosure door or remove the top glass cover when the bed is above 45 C.", kind: environment}
      - {key: nozzle_temperature, op: decrease_by, value: 5, why: "Less heat travels up the heat break."}
  - id: drooping_overhangs
    symptom: Sagging overhangs, curled edges, rough bridges
    causes: [not enough cooling, layers too fast for the fan, nozzle too hot]
    fixes:
      - {key: fan_max_speed, op: at_least, value: 100, why: "PLA needs full cooling to freeze quickly."}
      - {key: overhang_fan_speed, op: at_least, value: 100, why: "Maximum air on overhangs and bridges."}
      - {key: slow_down_layer_time, op: at_least, value: 6, why: "Small layers get more time to cool before the next pass."}
  - id: elephant_foot_or_lifting
    symptom: Corners lift, or the first layer does not stick
    causes: [dirty plate, bed too cold, first layer too fast]
    fixes:
      - {advice: "Wash the plate with dish soap and hot water. Do not use acetone on textured PEI.", kind: hardware}
      - {key: initial_layer_speed, op: at_most, value: 40, why: "A slow first layer squishes and bonds better."}
  - id: brittle_parts
    symptom: Part snaps at layer lines or under light flex
    causes: [PLA is brittle, too few walls, cold nozzle]
    fixes:
      - {key: wall_loops, op: at_least, value: 4, why: "Walls carry most of the load. Infill adds little strength."}
      - {advice: "Use PLA+ or PETG if the part must flex or take impact.", kind: material}

disagreements:
  - topic: oven drying temperature
    positions:
      - {claim: "55 C for 8 h", src: [bambu_wiki_material_table]}
      - {claim: "50 C for 8 h (PLA Basic and Matte)", src: [bambu_wiki_drying]}
    resolution: "Use 50 to 55 C. Higher risks deforming spools and softening the filament."
  - topic: bed and nozzle for Prusa versus Bambu
    positions:
      - {claim: "210 to 215 C nozzle, 60 C bed", src: [prusa_kb_pla]}
      - {claim: "220 C nozzle, 35 to 45 C on Cool Plate, 45 to 65 C on PEI", src: [bambu_wiki_material_table, "orca:OrcaFilamentLibrary/filament/Generic PLA @System.json"]}
    resolution: "Both fit inside the working range. Default 220 C and 55 C on PEI. Go lower on the nozzle for detail, higher for speed."
  - topic: first layer speed
    positions:
      - {claim: "50 mm/s", src: ["orca:BBL/process/0.20mm Standard @BBL X1C.json"]}
      - {claim: "40 mm/s", src: ["orca:Prusa/process/0.20mm SPEED @MK4S 0.4.json"]}
      - {claim: "30 mm/s or less when the first layer fails", src: [bambu_wiki_spaghetti]}
    resolution: "Default 40 mm/s. Drop to 30 or lower when corners lift or the first layer is uneven."

pilot_defaults:
  nozzle_temperature: 220
  nozzle_temperature_initial_layer: 225
  cool_plate_temp: 35
  textured_plate_temp: 55
  hot_plate_temp: 55
  fan_min_speed: 100
  fan_max_speed: 100
  overhang_fan_speed: 100
  close_fan_the_first_x_layers: 1
  slow_down_layer_time: 4
  filament_flow_ratio: 0.98
  filament_max_volumetric_speed: 15
  retraction_length: 0.4
