Repository: slicerx-oss/slicerx

<picture>
    <source media="(prefers-reduced-motion: reduce)" srcset="docs/readme-assets/banner.png">
  </picture>
  <!-- Add https://img.shields.io/npm/v/@slicerx/slicer and https://img.shields.io/crates/v/sx-core once the packages are published. -->
<h3 align="center">An open source CAD engine and slicer on a hand-written Rust core, for builders and makers.</h3>
SlicerX is a free, fully open source CAD engine and slicer for FFF 3D printers, built to be driven by other software as much as by people. An AI assistant can plan settings, slice, and send a job to a printer through its MCP server, under a permission policy the user controls.

File: knowledge/filaments/pla_plus.yaml
kind: filament
schema_version: 1
id: pla_plus
name: PLA+ (tough PLA)
category: standard
orca_filament_type: PLA
aliases: [PLA Plus, PLA+, Tough PLA, PLA Tough+, Bambu PLA Tough+, eSUN PLA+, Polymaker PLA Pro, PolyLite PLA Pro, PolyTerra PLA+, PLA Pro, Impact PLA]
related: [pla, pla_cf, petg]
summary: >
  A family of impact modified PLA blends sold as PLA+, Tough, or Pro. PLA+ is
  not a standard. Each brand uses its own additives, so temperatures, speed and
  heat resistance differ from spool to spool. Expect somewhat better toughness
  than plain PLA, with about the same low heat resistance.
use_for: [parts that take light impact, clips, brackets used indoors, enclosures for electronics, tool holders, printed jigs]
avoid_for: [parts above about 55 C, outdoor or in a parked car, repeated flexing, anything needing PETG or ABS level heat resistance]

nozzle_temp_c:
  min: 210
  max: 250
  typical: 225
  confidence: medium
  src:
    - "orca:OrcaFilamentLibrary/filament/Bambu/Bambu PLA Tough+ @base.json"
    - "orca:OrcaFilamentLibrary/filament/eSUN/eSUN PLA+ @System.json"
    - "orca:OrcaFilamentLibrary/filament/Polymaker/Polymaker PLA Pro @System.json"
    - esun_tds_pla_plus
    - polymaker_tds_polylite_pla_pro
    - bambu_tds_pla_tough_plus
  note: >
    Brand dependent. Bambu PLA Tough+ 220 to 250 (profile 245). eSUN PLA+ TDS
    210 to 230 (Orca profile 220, range 190 to 240). Polymaker PLA Pro 210 to
    230 in Orca, 210 in the TDS. Read the spool label first. With no label, start at
    225 and step by 5 C. eSUN states PLA+ prints about 20 C hotter than plain PLA.
first_layer_nozzle_temp_c:
  min: 220
  max: 245
  typical: 230
  confidence: low
  src: ["orca:OrcaFilamentLibrary/filament/Bambu/Bambu PLA Tough+ @base.json", "orca:OrcaFilamentLibrary/filament/eSUN/eSUN PLA+ @System.json", "orca:OrcaFilamentLibrary/filament/Polymaker/PolyTerra PLA+ @base.json"]
  note: "Bambu Tough+ 245, eSUN 220, PolyTerra PLA+ 230."
bed_temp_c:
  min: 35
  max: 65
  typical: 55
  confidence: medium
  src: [bambu_wiki_material_table, bambu_tds_pla_tough_plus, esun_tds_pla_plus, "orca:OrcaFilamentLibrary/filament/eSUN/eSUN PLA+ @System.json"]
  note: "Bambu Tough+ 35 to 65. eSUN TDS 45 to 60. Orca profiles use 35 on Cool Plate and 55 on PEI."
chamber_temp_c: null
enclosure:
  level: none
  confidence: high
  src: [bambu_wiki_material_table, bambu_tds_pla_tough_plus]
  note: "Not prone to warping. With the bed above 45 C, open the door or remove the top glass cover. Bambu lists a 25 to 45 C chamber for Tough+."

plates:
  - {plate: bambu_cool_plate, fit: good, bed_temp_c: {min: 35, max: 45}, release_agent: none, confidence: medium, src: [bambu_wiki_material_table], note: "Follows the PLA row of the Bambu table."}
  - {plate: bambu_supertack_plate, fit: good, bed_temp_c: {min: 35, max: 45}, release_agent: none, confidence: medium, src: ["orca:OrcaFilamentLibrary/filament/Bambu/Bambu PLA Tough+ @base.json"], note: "Bambu Tough+ profile sets 45 C."}
  - {plate: bambu_engineering_plate, fit: glue, bed_temp_c: {min: 45, max: 65}, release_agent: glue_stick, confidence: medium, src: [bambu_wiki_material_table], note: "Glue required for PLA on the Engineering Plate."}
  - {plate: bambu_high_temp_plate, fit: good, bed_temp_c: {min: 45, max: 65}, release_agent: none, confidence: medium, src: [bambu_wiki_material_table], note: "Smooth PEI."}
  - {plate: smooth_pei, fit: good, bed_temp_c: {min: 55, max: 65}, release_agent: none, confidence: medium, src: [prusa_kb_pla], note: "Prusa recommends smooth or satin PEI for PLA."}
  - {plate: satin_pei, fit: good, bed_temp_c: {min: 55, max: 65}, release_agent: none, confidence: medium, src: [prusa_kb_pla], note: "Best adhesion per Prusa for PLA."}
  - {plate: textured_pei, fit: good, bed_temp_c: {min: 45, max: 65}, release_agent: none, confidence: medium, src: [bambu_wiki_material_table], note: "Follows the PLA row of the Bambu table."}

cooling:
  fan_min_pct: {min: 100, max: 100, typical: 100}
  fan_max_pct: {min: 100, max: 100, typical: 100}
  overhang_fan_pct: {typical: 100}
  no_fan_first_layers: {typical: 1}
  min_layer_time_s: {min: 4, max: 8, typical: 6}
  confidence: medium
  src:
    - "orca:OrcaFilamentLibrary/filament/Bambu/Bambu PLA Tough+ @base.json"
    - "orca:OrcaFilamentLibrary/filament/eSUN/eSUN PLA+ @System.json"
    - "orca:OrcaFilamentLibrary/filament/Polymaker/Polymaker PLA Pro @System.json"
  note: "All three profiles use 100 percent fan. Layer time is 8 s for Tough+, 6 s for eSUN and 4 s for PLA Pro. Bambu Tough+ adds 80 percent auxiliary fan."

drying:
  need: recommended
  oven: {temp_c: 55, hours: 8}
  ams_2_pro: {temp_c: 55, hours: 8}
  ams_ht: {temp_c: 55, hours: 8}
  printer_bed: {temp_c: {min: 65, max: 75}, hours: 12, note: "Enclosed Bambu printers only, spool covered"}
  keep_dry_in_use: optional
  confidence: low
  src: [bambu_tds_pla_tough_plus, bambu_wiki_drying]
  note: >
    Drying values come from the Bambu Tough+ data sheet (55 C for 8 h). The
    Bambu drying page lists 45 to 55 C for PLA types. Other brands may soften
    earlier, so follow the spool label if it gives a lower temperature.

nozzle:
  abrasive: false
  hardened_required: false
  min_diameter_mm: 0.2
  orca_required_hrc: 3
  confidence: high
  src: [bambu_wiki_material_table, "orca:OrcaFilamentLibrary/filament/Bambu/Bambu PLA Tough+ @base.json"]

extrusion:
  flow_ratio: {min: 0.95, max: 0.985, typical: 0.98, confidence: medium, src: ["orca:BBL/filament/Bambu PLA Tough+ @BBL X1C.json", "orca:OrcaFilamentLibrary/filament/eSUN/eSUN PLA+ @System.json", "orca:OrcaFilamentLibrary/filament/Polymaker/Polymaker PLA Pro @System.json"], note: "0.98 for Bambu Tough+ and eSUN, 0.985 on X1C high flow, 0.96 for PLA Pro, 0.95 for PolyTerra PLA+. Confirm with a flow test."}
  max_volumetric_speed_mm3s:
    standard_hotend: {min: 12, max: 18, typical: 12}
    high_flow_hotend: {min: 18, max: 25, typical: 25}
    confidence: medium
    src:
      - "orca:OrcaFilamentLibrary/filament/Bambu/Bambu PLA Tough+ @base.json"
      - "orca:BBL/filament/Bambu PLA Tough+ @BBL X1C.json"
      - "orca:OrcaFilamentLibrary/filament/eSUN/eSUN PLA+ @System.json"
      - "orca:OrcaFilamentLibrary/filament/Polymaker/Polymaker PLA Pro @System.json"
    note: "Bambu Tough+ 12 base, 18 standard and 25 high flow on X1C. eSUN PLA+ 12. Polymaker PLA Pro 15. Start at 12 on an unknown brand."
  retraction_mm:
    direct_drive: {min: 0.4, max: 1.0, typical: 0.6}
    confidence: low
    src: ["orca:BBL/filament/Bambu PLA Tough+ @BBL X1C.json", bambu_tds_pla_tough_plus]
    note: "Bambu Tough+ TDS suggests 0.6 to 1.0 mm at 20 to 40 mm/s. The X1C high flow profile uses 0.4 mm."
    retraction_speed_mm_s: {min: 20, max: 45, typical: 30, confidence: medium, src: [bambu_tds_pla_tough_plus, bambu_tds_pla_basic_v3, "orca:BBL/machine/Bambu Lab X1 Carbon 0.4 nozzle.json", "orca:Prusa/machine/fdm_machine_common_mk4s.json"], note: "Bambu Tough+ TDS suggests 20 to 40 mm/s. The Bambu printer profile uses 30 and Prusa machine profiles 35 to 45."}
  pressure_advance:
    direct_drive: {min: 0.02, max: 0.06, typical: 0.036}
    bowden: {min: 0.3, max: 1.0}
    confidence: low
    src: ["orca:Prusa/filament/Generic PLA @Prusa MK4S.json", klipper_pressure_advance, ellis_pa]
    note: "No PLA+ specific number exists. Prusa's generic PLA M572 S0.036 at 0.4 mm is a starting point. Calibrate per spool since additives shift PA."

layer_height:
  fraction_of_nozzle: {min: 0.2, max: 0.7, typical: 0.5}
  at_0_4_mm: {min: 0.08, max: 0.28, typical: 0.2}
  smart_layer:
    quality_mode: "Behaves like PLA for detail. Thin layers on curved tops help, and the toughening additives do not change the safe floor of 0.08 mm."
    strength_mode: "The point of PLA+ is better layer bonding and impact resistance. Keep layers at or under half the nozzle diameter and print hotter than plain PLA; thin layers alone do not add strength."
    thin_layer_cooling: "PLA+ blends often run 5 to 10 C hotter than PLA, so thin fast layers keep more heat. Watch overhangs on small parts and allow a slightly longer minimum layer time."
  confidence: low
  src: ["orca:BBL/machine/fdm_machine_common.json", bambu_wiki_adaptive_layer, cnckitchen_layer_height, bambu_tds_pla_tough_plus]
  note: "No PLA+ specific layer height data was found. The band follows PLA and Bambu's tested 0.08 to 0.28 mm range for a 0.4 mm nozzle. Toughening additives are brand specific."
smart_layer:
  min_ratio: 0.2
  max_ratio: 0.7
  modes:
    quality: {min_ratio: 0.2, max_ratio: 0.5}
    strength: {min_ratio: 0.3, max_ratio: 0.5}
  family: pla_family
  note: "PLA+ (tough PLA) prints well from 0.2 to 0.7 of the nozzle diameter; Quality mode uses 0.2 to 0.5 and Strength mode 0.3 to 0.5, since parts weaken once layers pass half the nozzle."
  confidence: low
  src: ["orca:BBL/machine/fdm_machine_common.json", "bambu_wiki_adaptive_layer", "cnckitchen_layer_height", "bambu_tds_pla_tough_plus", "stojkovic_2023_layer_height_annealing"]
speeds:
  first_layer_mm_s: {min: 20, max: 50, typical: 40}
  volumetric_note: "No maker wide speed range exists for PLA+. Follow the brand label and stay under the max volumetric speed in extrusion (start at 12 mm3/s on an unknown brand)."
  confidence: low
  src: ["orca:BBL/process/0.20mm Standard @BBL X1C.json", "orca:Prusa/process/0.20mm SPEED @MK4S 0.4.json", bambu_wiki_spaghetti]
  note: "print_speed_mm_s is left out because PLA+ is a family of brand blends with no shared range."
first_layer:
  fan_off_layers: 1
  speed_mm_s: {typical: 40}
  bed_first_layer_note: "Bambu Tough+ and eSUN PLA+ use the PLA bed range: 35 to 45 C on Cool Plate, 45 to 65 C on PEI."
  squish_note: "Same as PLA: 0.2 mm first layer, clean the plate first, then add squish only if lines look round."
  confidence: medium
  src: ["orca:BBL/process/fdm_process_common.json", bambu_tds_pla_tough_plus, esun_tds_pla_plus, ellis_first_layer_squish]
structure:
  walls: {min: 2, typical: 3, note: "Impact and layer bonding come from walls. Use 3 or 4 for clips and brackets before adding infill."}
  infill: {pattern_hint: gyroid, density_note: "15 to 25 percent is enough for most parts. Extra infill adds weight and warping risk more than strength."}
  confidence: low
  src: [prusa_kb_layers_perimeters, "orca:BBL/process/0.20mm Strength @BBL X1C.json"]
  note: "Expert rule of thumb: no maker gives a PLA+ wall count."
supports:
  interface_materials: ["Bambu Support for PLA", "Bambu Support for PLA/PETG", pva, bvoh]
  soluble_pairing: {material: pva, dissolve: "room temperature or warm water (under 50 C), several hours"}
  top_z_distance_mm: {typical: 0.2}
  interface_layers: {typical: 2}
  note: "Tougher PLA+ can bond harder to its own supports. Use a support interface filament, or raise the Z gap to 0.25 mm if supports leave scars."
  confidence: low
  src: ["orca:BBL/process/0.20mm Standard @BBL X1C.json", bambu_wiki_support_filament_guide, bambu_wiki_pva_guide]

multi_material:
  bambu_ams: compatible
  bambu_ams_lite: compatible
  bambu_ams_ht: compatible
  confidence: medium
  src: [bambu_wiki_material_table]

properties:
  density_g_cm3: {typical: 1.23, min: 1.21, max: 1.25, src: ["orca:OrcaFilamentLibrary/filament/Bambu/Bambu PLA Tough+ @base.json", "orca:OrcaFilamentLibrary/filament/eSUN/eSUN PLA+ @System.json", "orca:OrcaFilamentLibrary/filament/Polymaker/Polymaker PLA Pro @System.json", esun_tds_pla_plus]}
  softening_temp_c: {typical: 58, min: 53, max: 61, src: [bambu_tds_pla_tough_plus, polymaker_tds_polylite_pla_pro, esun_tds_pla_plus], note: "HDT is 58 to 61 C for Bambu Tough+, 57.6 to 59.3 C for PLA Pro and 53 C for eSUN PLA+. Only a few degrees above plain PLA."}
  relative:
    heat: 2
    impact: 2
    tensile: 3
    scale: "1 to 5, Bambu star ratings for PLA Tough (the Bambu table groups it with PLA)"
    src: [bambu_wiki_material_table]
safety:
  fumes: low
  note: "Ventilate as with any hot plastic. Additives vary by brand."
food_contact:
  note: "Additives are not disclosed by most brands, so do not assume food safety. See the plain PLA notes on layer lines, colorants and nozzles."
  src: [prusa_kb_food_safe]

failure_modes:
  - id: stringing
    symptom: Hairs between features
    causes: [nozzle too hot for this brand, wet filament, retraction too short]
    fixes:
      - {key: nozzle_temperature, op: decrease_by, value: 5, why: "PLA+ blends can run hot. Step down 5 C at a time."}
      - {advice: "Dry the spool at 55 C for 8 h or less if the label says lower.", kind: material}
      - {key: retraction_length, op: increase_by, value: 0.2, why: "A little more retraction pulls pressure out before travel."}
  - id: weak_layers
    symptom: Part splits between layers
    causes: [nozzle too cold for a tough blend, too much cooling on thin parts]
    fixes:
      - {key: nozzle_temperature, op: increase_by, value: 5, why: "Tough blends need more heat to fuse layers. Stay inside the spool's stated range."}
      - {key: wall_loops, op: at_least, value: 4, why: "Extra walls carry load better than more infill."}
  - id: heat_creep_clog
    symptom: Extruder jams in a warm enclosure
    causes: [chamber too warm, PLA softens in the heat break]
    fixes:
      - {advice: "Open the enclosure door or remove the top glass cover when the bed is above 45 C.", kind: environment}
  - id: settings_do_not_match_brand
    symptom: Print quality differs from the same settings on plain PLA
    causes: [PLA+ has no standard formulation]
    fixes:
      - {advice: "Read the spool label for temperature range and speed. Run a temperature tower and a max volumetric speed test for each brand.", kind: workflow}
  - id: droopy_overhangs
    symptom: Sagging overhangs
    causes: [low fan, nozzle too hot]
    fixes:
      - {key: overhang_fan_speed, op: at_least, value: 100, why: "Maximum air on overhangs."}
      - {key: slow_down_layer_time, op: at_least, value: 6, why: "Small layers need more cooling time."}

disagreements:
  - topic: nozzle temperature
    positions:
      - {claim: "220 to 250 C, profile 245 C", src: [bambu_tds_pla_tough_plus, "orca:OrcaFilamentLibrary/filament/Bambu/Bambu PLA Tough+ @base.json"]}
      - {claim: "210 to 230 C", src: [esun_tds_pla_plus, polymaker_tds_polylite_pla_pro]}
    resolution: "Brand specific. Default to 225 C and ask for the brand when it matters. Bambu Tough+ runs 240 to 245 C in its own profile."

pilot_defaults:
  nozzle_temperature: 225
  nozzle_temperature_initial_layer: 230
  cool_plate_temp: 35
  textured_plate_temp: 55
  hot_plate_temp: 55
  fan_min_speed: 100
  fan_max_speed: 100
  overhang_fan_speed: 100
  close_fan_the_first_x_layers: 1
  slow_down_layer_time: 6
  filament_flow_ratio: 0.98
  filament_max_volumetric_speed: 12
  retraction_length: 0.6

File: knowledge/filaments/pla_silk.yaml
kind: filament
schema_version: 1
id: pla_silk
name: PLA Silk
category: standard
orca_filament_type: PLA
aliases: [Silk PLA, PLA Silk+, Bambu PLA Silk, Panchroma PLA Silk, Shiny PLA, Metallic silk PLA]
related: [pla, pla_matte, pla_plus]
summary: >
  PLA with a glossy, pearly or metallic finish. It prints like PLA but flows
  more slowly, is weaker between layers, and needs lower speed for a clean
  surface. Good for decorative parts, poor for anything that carries load.
use_for: [vases, decorative models, figurines, lamp shades, display pieces, gifts]
avoid_for: [functional load bearing parts, snap fits, parts above about 55 C, fast draft prints, sharp overhang detail]

nozzle_temp_c:
  min: 190
  max: 240
  typical: 230
  confidence: medium
  src:
    - "orca:OrcaFilamentLibrary/filament/Bambu/Bambu PLA Silk @base.json"
    - "orca:OrcaFilamentLibrary/filament/Generic PLA Silk @System.json"
    - "orca:OrcaFilamentLibrary/filament/Polymaker/Panchroma PLA Silk @System.json"
    - "orca:Prusa/filament/Generic PLA Silk @Prusa CORE One.json"
    - bambu_wiki_material_table
  note: "Bambu and Panchroma silk profiles use 230. Orca generic silk uses 220. Prusa Core One silk uses 225. Silk runs 5 to 10 C hotter than Basic to keep the glossy additives flowing."
first_layer_nozzle_temp_c:
  min: 220
  max: 230
  typical: 230
  confidence: medium
  src: ["orca:OrcaFilamentLibrary/filament/Bambu/Bambu PLA Silk @base.json", "orca:OrcaFilamentLibrary/filament/Generic PLA Silk @System.json", "orca:Prusa/filament/Generic PLA Silk @Prusa CORE One.json"]
  note: "230 for Bambu, Panchroma and Prusa Core One, 220 for Orca generic silk."
bed_temp_c:
  min: 35
  max: 65
  typical: 55
  confidence: medium
  src: [bambu_wiki_material_table, "orca:OrcaFilamentLibrary/filament/Bambu/Bambu PLA Silk @base.json", "orca:Prusa/filament/Generic PLA Silk @Prusa CORE One.json"]
  note: "Follows PLA. Bambu Cool Plate 35 to 45, PEI 45 to 65 (profile 55). Prusa Core One silk uses 60."
chamber_temp_c: null
enclosure:
  level: none
  confidence: high
  src: [bambu_wiki_material_table]
  note: "Not prone to warping. Open the door or remove the top glass cover when the bed is above 45 C."

plates:
  - {plate: bambu_cool_plate, fit: good, bed_temp_c: {min: 35, max: 45}, release_agent: none, confidence: medium, src: [bambu_wiki_material_table], note: "Bambu groups silk with PLA."}
  - {plate: bambu_supertack_plate, fit: avoid, confidence: low, src: ["orca:OrcaFilamentLibrary/filament/Bambu/Bambu PLA Silk @base.json"], note: "Bambu PLA Silk profile sets the SuperTack temperature to 0, meaning not supported. PLA Silk+ sets 35."}
  - {plate: bambu_engineering_plate, fit: glue, bed_temp_c: {min: 45, max: 65}, release_agent: glue_stick, confidence: medium, src: [bambu_wiki_material_table], note: "Glue required for PLA on the Engineering Plate."}
  - {plate: bambu_high_temp_plate, fit: good, bed_temp_c: {min: 45, max: 65}, release_agent: none, confidence: medium, src: [bambu_wiki_material_table], note: "Smooth PEI gives a shiny bottom that matches silk."}
  - {plate: smooth_pei, fit: good, bed_temp_c: {min: 55, max: 65}, release_agent: none, confidence: medium, src: [prusa_kb_pla], note: "Prusa lists smooth or satin PEI as best for PLA."}
  - {plate: satin_pei, fit: good, bed_temp_c: {min: 55, max: 65}, release_agent: none, confidence: medium, src: [prusa_kb_pla], note: "Best adhesion per Prusa for PLA."}
  - {plate: textured_pei, fit: good, bed_temp_c: {min: 45, max: 65}, release_agent: none, confidence: medium, src: [bambu_wiki_material_table], note: "Texture dulls the silk sheen on the bottom face only."}

cooling:
  fan_min_pct: {min: 85, max: 100, typical: 100}
  fan_max_pct: {min: 100, max: 100, typical: 100}
  overhang_fan_pct: {typical: 100}
  no_fan_first_layers: {typical: 1}
  min_layer_time_s: {min: 4, max: 15, typical: 8}
  confidence: medium
  src:
    - "orca:OrcaFilamentLibrary/filament/Bambu/Bambu PLA Silk @base.json"
    - "orca:OrcaFilamentLibrary/filament/Generic PLA Silk @System.json"
    - "orca:Prusa/filament/Generic PLA Silk @Prusa CORE One.json"
    - "orca:Prusa/filament/Generic PLA Silk @Prusa CORE One 0.6.json"
  note: "Bambu uses 100 percent fan and 4 s. Orca generic silk uses 8 s. Prusa Core One uses 85 to 100 percent and 8 s, and 15 s on a 0.6 mm nozzle."

drying:
  need: recommended
  oven: {temp_c: 55, hours: 8}
  ams_2_pro: {temp_c: 45, hours: 12}
  ams_ht: {temp_c: 45, hours: 12}
  printer_bed: {temp_c: {min: 65, max: 75}, hours: 12, note: "Enclosed Bambu printers only, spool covered, flip every 6 hours"}
  keep_dry_in_use: optional
  confidence: high
  src: [bambu_wiki_drying, bambu_wiki_material_table]
  note: "Bambu lists PLA Silk on its own row: 55 C oven for 8 h, 45 C in AMS for 12 h. Wet silk shows as dull streaks and bubbles."

nozzle:
  abrasive: false
  hardened_required: false
  min_diameter_mm: 0.2
  orca_required_hrc: 3
  confidence: medium
  src: [bambu_wiki_material_table, "orca:OrcaFilamentLibrary/filament/Generic PLA Silk @System.json"]
  note: "Bambu lists PLA Silk as standard PLA. Metallic or sparkle silks from other brands may contain particles, so check the label before using a 0.2 mm nozzle."

extrusion:
  flow_ratio: {min: 0.98, max: 1.0, typical: 0.98, confidence: medium, src: ["orca:OrcaFilamentLibrary/filament/Bambu/Bambu PLA Silk @base.json", "orca:OrcaFilamentLibrary/filament/Generic PLA Silk @System.json", "orca:Prusa/filament/Generic PLA Silk @Prusa CORE One.json"], note: "0.98 for Bambu and generic silk, 1.0 for Prusa Core One. Calibrate; silk is sensitive to flow."}
  max_volumetric_speed_mm3s:
    standard_hotend: {min: 7, max: 12, typical: 7.5}
    high_flow_hotend: {min: 12, max: 12, typical: 12}
    confidence: medium
    src:
      - "orca:OrcaFilamentLibrary/filament/Generic PLA Silk @System.json"
      - "orca:OrcaFilamentLibrary/filament/Bambu/Bambu PLA Silk @base.json"
      - "orca:OrcaFilamentLibrary/filament/Polymaker/Panchroma PLA Silk @System.json"
      - "orca:Prusa/filament/Generic PLA Silk @Prusa CORE One.json"
    note: "Generic silk is 7.5. Prusa Core One silk is 7 (9 at 0.6 mm). Bambu and Panchroma use 12. No source lists a separate high flow value, so 12 is the ceiling. Slower flow gives better gloss."
  retraction_mm:
    direct_drive: {min: 0.4, max: 0.8, typical: 0.5}
    confidence: low
    src: ["orca:OrcaFilamentLibrary/filament/Generic PLA Silk @System.json", klipper_pressure_advance]
    note: "Orca generic silk uses 0.5 mm. Bowden values come from the printer profile."
    retraction_speed_mm_s: {min: 20, max: 45, typical: 30, confidence: medium, src: [bambu_tds_pla_silk_v3, "orca:BBL/machine/Bambu Lab X1 Carbon 0.4 nozzle.json", "orca:Prusa/machine/Prusa CORE One HF 0.4 nozzle.json"], note: "Bambu silk TDS says 20 to 40 mm/s. The Bambu printer profile uses 30 and Prusa Core One 45."}
  pressure_advance:
    direct_drive: {min: 0.02, max: 0.05, typical: 0.03}
    bowden: {min: 0.3, max: 1.0}
    confidence: medium
    src: ["orca:Prusa/filament/Generic PLA Silk @Prusa CORE One.json", klipper_pressure_advance, ellis_pa]
    note: "Prusa ships M572 S0.03 for a 0.4 mm nozzle on the Core One, 0.022 at 0.5 mm, 0.018 at 0.6 mm and 0.012 at 0.8 mm. Calibrate per spool."

layer_height:
  fraction_of_nozzle: {min: 0.3, max: 0.5, typical: 0.4}
  at_0_4_mm: {min: 0.12, max: 0.2, typical: 0.16}
  smart_layer:
    quality_mode: "Silk shine hides layer lines, so the stair step shows up as dull bands on curved and sloped surfaces. Use 0.16 mm and let sleipnir go down to 0.12 mm there. Stay above 0.08 mm: at that height and high speed silk shows a fish scale pattern."
    strength_mode: "Silk layers are weak already (Z tensile about 18 MPa against 27 MPa in plane). Thinner layers do not fix that. Hotter nozzle and slower flow help the bond more than layer height."
    thin_layer_cooling: "A thin layer that hits the minimum layer time makes the printer slow down and the surface changes from glossy to matte. Enable Don't slow down outer walls or print several parts at once to keep gloss even."
  confidence: medium
  src: [bambu_wiki_pla_silk_guide, bambu_wiki_different_gloss, bambu_tds_pla_silk_v3]
  note: "Bambu recommends 0.16 mm and lists 0.12 to 0.20 mm as the useful band. Bambu supports silk on 0.2 and 0.4 mm nozzles only and advises against 0.6 and 0.8 mm."
smart_layer:
  min_ratio: 0.3
  max_ratio: 0.5
  modes:
    quality: {min_ratio: 0.3, max_ratio: 0.5}
    strength: {min_ratio: 0.3, max_ratio: 0.5}
  family: pla_family
  note: "Silk shine hides lines, and Bambu keeps silk between 0.12 and 0.20 mm on a 0.4 mm nozzle."
  confidence: medium
  src: ["bambu_wiki_pla_silk_guide", "bambu_wiki_different_gloss", "bambu_tds_pla_silk_v3", "cnckitchen_layer_height", "stojkovic_2023_layer_height_annealing"]
speeds:
  print_speed_mm_s: {max: 250}
  outer_wall_max_mm_s: {value: 60}
  first_layer_mm_s: {min: 20, max: 50, typical: 40}
  volumetric_note: "Silk is limited by volumetric speed (7.5 mm3/s generic, 12 Bambu). Speed changes on the outer wall show as gloss bands, so keep the outer wall slow and steady; see extrusion."
  confidence: medium
  src: [bambu_wiki_pla_silk_guide, bambu_wiki_different_gloss, bambu_tds_pla_silk_v3, "orca:BBL/process/0.20mm Standard @BBL X1C.json"]
  note: "Bambu sets outer wall to 40 to 60 mm/s (try 50). TDS says under 250 mm/s overall. Keep the outer wall speed close to the slowest speed on the preview graph."
first_layer:
  fan_off_layers: 1
  speed_mm_s: {typical: 40}
  bed_first_layer_note: "Bambu TDS: 35 to 45 C on Cool Plate, High Temp Plate or Textured PEI, with glue. Cool Plate SuperTack is not recommended."
  squish_note: "No silk specific rule. Use the PLA first layer and keep the first layer temperature equal to the print temperature (Bambu sets both to 235 in its silk guide)."
  confidence: medium
  src: [bambu_tds_pla_silk_v3, bambu_wiki_pla_silk_guide, bambu_wiki_supertack]
structure:
  walls: {min: 2, typical: 2, note: "Walls do not add strength to silk that is weak between layers. Use 2 to 3 and print structural parts in PLA, PLA+ or PETG. Print the outer wall first if surface quality matters more than overhang accuracy."}
  infill: {pattern_hint: gyroid, density_note: "10 to 15 percent for display parts. Infill shows through thin walls only on translucent or light colors."}
  confidence: low
  src: [bambu_wiki_pla_silk_guide, "orca:BBL/process/0.20mm Standard @BBL X1C.json"]
  note: "Expert rule of thumb. Bambu suggests Archimedean chords or concentric top surfaces and upright orientation of the display face for gloss."
supports:
  interface_materials: ["Bambu Support for PLA", pva, bvoh]
  soluble_pairing: {material: pva, dissolve: "room temperature or warm water (under 50 C), several hours"}
  top_z_distance_mm: {typical: 0.2}
  interface_layers: {typical: 2}
  note: "Bambu lists Support for PLA for silk (55 degree max overhang). Supports leave dull patches on a glossy surface, so orient the display face away from supports and use an interface filament."
  confidence: medium
  src: [bambu_tds_pla_silk_v3, "orca:BBL/process/0.20mm Standard @BBL X1C.json", bambu_wiki_pla_silk_guide]

multi_material:
  bambu_ams: compatible
  bambu_ams_lite: compatible
  bambu_ams_ht: compatible
  confidence: high
  src: [bambu_wiki_material_table]

properties:
  density_g_cm3: {typical: 1.31, min: 1.24, max: 1.32, src: ["orca:OrcaFilamentLibrary/filament/Bambu/Bambu PLA Silk @base.json", "orca:OrcaFilamentLibrary/filament/Polymaker/Panchroma PLA Silk @System.json", "orca:OrcaFilamentLibrary/filament/Generic PLA Silk @System.json"]}
  softening_temp_c: {typical: 55, min: 45, max: 58, src: ["orca:OrcaFilamentLibrary/filament/Bambu/Bambu PLA Silk @base.json", "orca:OrcaFilamentLibrary/filament/Polymaker/Panchroma PLA Silk @System.json"], note: "Orca temperature_vitrification is 45 C for Bambu and 58 C for Panchroma Silk."}
  relative:
    heat: 2
    impact: 2
    tensile: 3
    scale: "1 to 5, Bambu star ratings for PLA (the table groups silk with PLA)"
    src: [bambu_wiki_material_table]
safety:
  fumes: low
  note: "Ventilate as with any hot plastic."
food_contact:
  note: "Silk pigments and additives are not certified for food. Do not use for food contact."
  src: [prusa_kb_food_safe]

failure_modes:
  - id: dull_or_streaky_surface
    symptom: Gloss is patchy, streaks along the wall
    causes: [flow too fast, nozzle too cool, wet filament, fan too low]
    fixes:
      - {key: filament_max_volumetric_speed, op: at_most, value: 8, why: "Silk needs slower flow for an even sheen."}
      - {key: nozzle_temperature, op: increase_by, value: 5, why: "Hotter silk flows and flattens into a smoother gloss."}
      - {advice: "Dry the spool at 55 C for 8 h.", kind: material}
  - id: weak_layers
    symptom: Part splits between layers
    causes: [silk additives weaken layer bonds, nozzle too cold]
    fixes:
      - {key: nozzle_temperature, op: increase_by, value: 5, why: "Better fusion between layers."}
      - {advice: "Do not use silk for load bearing parts. Print structural parts in PLA, PLA+ or PETG.", kind: material}
  - id: stringing
    symptom: Hairs between features
    causes: [nozzle too hot, wet filament]
    fixes:
      - {key: retraction_length, op: increase_by, value: 0.2, why: "Silk is runny. A bit more retraction helps."}
      - {key: travel_speed, op: at_least, value: 200, why: "Faster travel reduces oozing."}
  - id: rough_overhangs
    symptom: Ugly overhangs and bridges, sagging underside
    causes: [slow speed keeps layers hot, low fan]
    fixes:
      - {key: overhang_fan_speed, op: at_least, value: 100, why: "Full air on overhangs."}
      - {key: slow_down_layer_time, op: at_least, value: 8, why: "Small layers need more cooling time."}
  - id: visible_layer_lines
    symptom: Layer lines look strong in a glossy finish
    causes: [thick layers, high speed]
    fixes:
      - {key: layer_height, op: at_most, value: 0.16, why: "Thin layers hide lines under a gloss finish."}
      - {key: outer_wall_speed, op: at_most, value: 60, why: "A slow outer wall gives a smoother, shinier surface."}

disagreements:
  - topic: max volumetric speed
    positions:
      - {claim: "7 to 7.5 mm3/s", src: ["orca:OrcaFilamentLibrary/filament/Generic PLA Silk @System.json", "orca:Prusa/filament/Generic PLA Silk @Prusa CORE One.json"]}
      - {claim: "12 mm3/s", src: ["orca:OrcaFilamentLibrary/filament/Bambu/Bambu PLA Silk @base.json", "orca:OrcaFilamentLibrary/filament/Polymaker/Panchroma PLA Silk @System.json"]}
    resolution: "Default 7.5 for a unknown brand for the best gloss. Raise toward 12 only after a volumetric speed test."
  - topic: silk nozzle temperature
    positions:
      - {claim: "235 C for first layer and other layers", src: [bambu_wiki_pla_silk_guide]}
      - {claim: "230 C profile, 210 to 240 C range", src: ["orca:OrcaFilamentLibrary/filament/Bambu/Bambu PLA Silk @base.json", bambu_tds_pla_silk_v3]}
      - {claim: "220 C in Orca generic silk", src: ["orca:OrcaFilamentLibrary/filament/Generic PLA Silk @System.json"]}
    resolution: "Start at 230 C. Go to 235 C when layers separate and back to 225 C when gloss goes uneven or the nozzle oozes."

pilot_defaults:
  nozzle_temperature: 230
  nozzle_temperature_initial_layer: 230
  cool_plate_temp: 35
  textured_plate_temp: 55
  hot_plate_temp: 55
  fan_min_speed: 100
  fan_max_speed: 100
  overhang_fan_speed: 100
  close_fan_the_first_x_layers: 1
  slow_down_layer_time: 8
  filament_flow_ratio: 0.98
  filament_max_volumetric_speed: 7.5
  retraction_length: 0.5

File: knowledge/filaments/pp.yaml
kind: filament
schema_version: 1
id: pp
name: Polypropylene (PP)
category: engineering
orca_filament_type: PP
aliases: [Polypropylene, PP, PP-GF (glass filled, no sourced data)]
related: [petg, pa6]
summary: >
  Light, tough, chemical resistant plastic that flexes without cracking and
  floats on water. It sticks to almost nothing except itself, so it needs a PP
  sheet or PP tape, and it warps hard, so it needs a wide brim and an
  enclosure or a warm room. Bambu has no PP data, so settings come from Prusa,
  Polymaker and Orca generic.
use_for: [chemical and lab containers, living hinges, engine fluid containers, lightweight tough parts, food storage style boxes (not certified)]
avoid_for: [printing on bare PEI or glass, large flat parts without a brim, parts that need to be glued, open frame printers in a drafty room, Bambu cool plates without PP tape]

nozzle_temp_c:
  min: 220
  max: 270
  typical: 235
  confidence: medium
  src:
    - "orca:OrcaFilamentLibrary/filament/Generic PP @System.json"
    - prusa_kb_pp
    - polymaker_wiki_by_material
  note: "Orca generic allows 220 to 250 and prints at 235. Polymaker says 220 to 250. Prusa says 220 to 270. Start at 235 and move in 5 C steps."
first_layer_nozzle_temp_c:
  min: 230
  max: 240
  typical: 235
  confidence: low
  src: ["orca:OrcaFilamentLibrary/filament/Generic PP @System.json"]
  note: "Orca generic uses 235 for the first layer."
bed_temp_c:
  min: 55
  max: 105
  typical: 85
  confidence: medium
  src: [prusa_kb_pp, polymaker_wiki_by_material, "orca:OrcaFilamentLibrary/filament/Generic PP @System.json"]
  note: "Prusa recommends 85 to 100 C (80 to 105 C by brand) on its PP sheet. Polymaker says 80 to 100 C on PP sheets. Orca generic uses only 55 C on hot and textured plates and 35 C on Cool Plate, probably assuming PP tape on a cooler sheet. Use 85 C for PP sheet and check the spool label."
chamber_temp_c:
  min: 45
  max: 60
  typical: 45
  confidence: low
  src: [simplify3d_pp_guide, prusa_kb_pp]
  note: "Simplify3D recommends an enclosure or chamber at 45 to 60 C to limit warping. Prusa only says to print in an enclosure. A passive enclosure is the practical target, since no Bambu or Prusa profile heats the chamber for PP."
enclosure:
  level: recommended
  confidence: medium
  src: [prusa_kb_pp, polymaker_wiki_by_material]
  note: "Prusa recommends printing in an enclosure because PP is highly prone to warping, and Polymaker recommends one for warping control. A passive enclosure is enough. No chamber heating figure is sourced and chamber heating is not needed. Keep drafts off the print."

plates:
  - {plate: pp_sheet, fit: good, bed_temp_c: {min: 85, max: 100}, release_agent: none, confidence: high, src: [prusa_kb_pp, polymaker_wiki_by_material], note: "Best adhesion. Prusa sells a PP sheet and Polymaker recommends PP-specific adhesive sheets. Cardboard is a fallback when PP will not stick."}
  - {plate: smooth_pei, fit: glue, bed_temp_c: {min: 85, max: 100}, release_agent: pp_tape, confidence: high, src: [prusa_kb_pp], note: "Prusa: smooth PEI with PP tape works. Bare PEI gives poor adhesion."}
  - {plate: satin_pei, fit: ok, bed_temp_c: {min: 85, max: 100}, release_agent: none, confidence: medium, src: [prusa_kb_pp], note: "Prusa says the powder coated satin sheet is possible but might adhere less."}
  - {plate: textured_pei, fit: avoid, confidence: medium, src: [prusa_kb_pp], note: "Prusa reports poor surface adhesion on PEI without PP tape or a PP sheet."}
  - {plate: glass, fit: avoid, confidence: low, src: [prusa_kb_pp], note: "No sourced PP route on glass. PP does not stick to it without a PP surface."}
  - {plate: bambu_cool_plate, fit: avoid, confidence: low, src: [bambu_wiki_material_table], note: "Bambu has no PP row. Bare Cool Plate will not hold PP; apply PP tape."}

cooling:
  fan_min_pct: {min: 100, max: 100, typical: 100}
  fan_max_pct: {min: 100, max: 100, typical: 100}
  overhang_fan_pct: {typical: 100}
  no_fan_first_layers: {typical: 1}
  min_layer_time_s: {typical: 4}
  confidence: low
  src: ["orca:OrcaFilamentLibrary/filament/Generic PP @System.json"]
  note: "Orca generic runs the fan at 100 percent with the first layer off and an auxiliary fan at 70 percent. This is a slicer default, not a maker recommendation. Lower the fan to 30 percent or less if the part warps."

drying:
  need: optional
  oven: {temp_c: 70, hours: {min: 2, max: 4}, note: "Prusa figure for glass or carbon filled PP, used as a proxy."}
  ams_2_pro: null
  ams_ht: null
  printer_bed: null
  keep_dry_in_use: optional
  confidence: low
  src: [prusa_kb_pp, prusa_kb_drying]
  note: "No figure for unfilled PP was found in Bambu's table, Prusa's pages or Polymaker's wiki. Prusa's drying table lists only filled PP (70 C for 2 to 4 h), used here as a proxy. Treat drying as optional and follow the spool label. Dry it only if it pops or strings."

nozzle:
  abrasive: false
  hardened_required: false
  min_diameter_mm: 0.4
  orca_required_hrc: 3
  confidence: medium
  src: ["orca:OrcaFilamentLibrary/filament/Generic PP @System.json"]
  note: "Orca generic requires HRC 3. Glass filled PP is abrasive and needs hardened steel, but no data was sourced."

extrusion:
  flow_ratio: {typical: 1.0, confidence: low, src: ["orca:OrcaFilamentLibrary/filament/Generic PP @System.json"], note: "Orca generic 1.0. Confirm with a flow test."}
  max_volumetric_speed_mm3s:
    standard_hotend: {typical: 12}
    high_flow_hotend: null
    confidence: low
    src: ["orca:OrcaFilamentLibrary/filament/Generic PP @System.json"]
    note: "Orca generic 12."
  retraction_mm:
    direct_drive: {min: 0.7, max: 0.8, typical: 0.8}
    confidence: low
    src: ["orca:BBL/machine/Bambu Lab X1 Carbon 0.4 nozzle.json", "orca:Prusa/machine/fdm_machine_common_mk4s.json"]
    note: "No PP specific figure. This is the printer default (Bambu 0.8 mm, Prusa MK4S 0.7 mm), not material data. Tune by strings."
  retraction_speed_mm_s: {typical: 30, confidence: low, src: ["orca:BBL/machine/Bambu Lab X1 Carbon 0.4 nozzle.json", "orca:Prusa/machine/fdm_machine_common_mk4s.json"], note: "No PP specific figure. Bambu machine profiles use 30 mm/s and Prusa MK4S uses 35."}
  pressure_advance:
    direct_drive: null
    confidence: low
    src: [klipper_pressure_advance, ellis_pa]
    note: "No PP value in Prusa or Bambu profiles. Calibrate."

layer_height:
  fraction_of_nozzle: {min: 0.25, max: 0.7, typical: 0.5}
  at_0_4_mm: {min: 0.12, max: 0.28, typical: 0.2}
  smart_layer:
    quality_mode: "PP has a waxy, low gloss finish, so thin layers gain little. 0.16 to 0.2 mm is a good detail setting and keeps warping in check."
    strength_mode: "0.2 to 0.24 mm bonds well and keeps the part flexible. PP fuses to itself well when hot, but very thin layers cool and shrink fast."
    thin_layer_cooling: "Orca generic runs the fan at 100 percent with a 4 s minimum layer time, and Simplify3D says a fan is required. PP warps when cooled hard, so cut the fan to 30 percent or less if corners lift."
  basis: expert
  confidence: low
  src: ["orca:Prusa/machine/fdm_machine_common.json", "orca:BBL/process/0.20mm Standard @BBL X1C.json", simplify3d_pp_guide, "orca:OrcaFilamentLibrary/filament/Generic PP @System.json"]
  note: "No PP layer height source. Numbers come from Orca machine limits and the standard 0.4 mm presets."
smart_layer:
  min_ratio: 0.25
  max_ratio: 0.7
  modes:
    quality: {min_ratio: 0.25, max_ratio: 0.5}
    strength: {min_ratio: 0.3, max_ratio: 0.5}
  family: general
  note: "Polypropylene (PP) prints well from 0.25 to 0.7 of the nozzle diameter; Quality mode uses 0.25 to 0.5 and Strength mode 0.3 to 0.5, since parts weaken once layers pass half the nozzle."
  confidence: low
  src: ["orca:Prusa/machine/fdm_machine_common.json", "orca:BBL/process/0.20mm Standard @BBL X1C.json", "simplify3d_pp_guide", "orca:OrcaFilamentLibrary/filament/Generic PP @System.json", "cnckitchen_layer_height", "stojkovic_2023_layer_height_annealing"]
speeds:
  print_speed_mm_s: null
  first_layer_mm_s: {typical: 20}
  volumetric_note: "No maker print speed was found. Orca generic allows 12 mm3/s (see extrusion). No source caps outer wall speed. Slow bridges and overhangs, since PP sags and curls."
  basis: expert
  confidence: low
  src: ["orca:OrcaFilamentLibrary/filament/Generic PP @System.json", prusa_kb_pp]
  note: "The 20 mm/s first layer is a rule of thumb that gives PP time to bond to a PP sheet or tape."
first_layer:
  fan_off_layers: 1
  speed_mm_s: {typical: 20}
  bed_first_layer_note: "Prusa recommends 85 to 100 C on its PP sheet. PP sticks well only to PP, so use the PP sheet or PP tape on smooth PEI. Simplify3D says PP tape can fuse to a part at high bed temperature, so drop the first layer temperature slightly or add a raft."
  squish_note: "Recreus suggests a 0.15 mm first layer at 10 C above normal and 10 percent wider lines for its PP, with a brim. Prusa asks for a 5 to 10 mm brim."
  confidence: low
  src: [prusa_kb_pp, recreus_pp_adhesion, simplify3d_pp_guide, "orca:OrcaFilamentLibrary/filament/Generic PP @System.json"]
  note: "Orca generic keeps the fan off for the first layer only."
structure:
  walls: {min: 2, typical: 3, note: "Walls set the stiffness of a flexible PP part. Large flat solid areas shrink most, so keep them small."}
  infill: {pattern_hint: gyroid, density_note: "10 to 20 percent. Sparse infill lowers shrink stress and reduces warping on large parts."}
  basis: expert
  confidence: low
  src: [prusa_kb_pp, "orca:BBL/process/0.20mm Standard @BBL X1C.json"]
supports:
  interface_materials: []
  soluble_pairing: null
  top_z_distance_mm: {typical: 0.2}
  interface_layers: {typical: 2}
  note: "No maker lists a release or soluble support for PP in the sources found. PP sticks well only to itself, so supports fuse to the part where they touch, and PP bridges and overhangs sag because of its shrinkage. Design out overhangs above 45 degrees, keep bridges short, and widen the top Z gap to 0.25 to 0.3 mm for same material supports."
  basis: expert
  confidence: low
  src: [simplify3d_pp_guide, prusa_kb_pp, "orca:BBL/process/0.20mm Standard @BBL X1C.json"]

multi_material:
  bambu_ams: unknown
  bambu_ams_lite: unknown
  bambu_ams_ht: unknown
  confidence: low
  src: [bambu_wiki_material_table]
  note: "Bambu's guide does not list PP."

properties:
  density_g_cm3: {typical: 0.93, src: ["orca:OrcaFilamentLibrary/filament/Generic PP @System.json"]}
  softening_temp_c: null
  relative: null
  chemical_resistance: {level: high, src: [prusa_kb_pp], note: "Prusa: high chemical resistance and high tenacity. Suitable for lab equipment and engine fluid containers."}
safety:
  fumes: low
  note: "No fume warning in Prusa's or Polymaker's PP guidance. Ventilate as with any hot plastic."
  src: [prusa_kb_pp]
food_contact:
  note: "PP is used for food storage in industry, but a printed part is not food safe by default. Layer lines trap bacteria and colorants are uncertified."
  src: [prusa_kb_pp, prusa_kb_food_safe]

failure_modes:
  - id: no_adhesion
    symptom: First layer does not stick or the part peels off mid print
    causes: [wrong plate surface, bare PEI or glass, bed too cool]
    fixes:
      - {advice: "Use a PP sheet or apply PP tape to smooth PEI. Polymaker says cardboard can work if PP will not stick.", kind: hardware}
      - {key: initial_layer_speed, op: at_most, value: 20, why: "A slow first layer gives PP time to bond to the PP surface."}
  - id: warping
    symptom: Corners curl and lift, large parts bow
    causes: [high shrinkage, drafts, small contact area, cooling too high]
    fixes:
      - {key: brim_type, op: set, value: outer_only, why: "Prusa recommends a brim for PP."}
      - {key: brim_width, op: at_least, value: 8, why: "Prusa says to set the brim to 5 to 10 mm depending on model size. Use the top of the range for large parts."}
      - {key: draft_shield, op: enable, why: "Holds a warmer pocket of air around the part on printers without an enclosure."}
      - {key: fan_max_speed, op: at_most, value: 30, why: "Less cooling slows the shrinkage."}
      - {advice: "Print in an enclosure or a still room. Prusa recommends an enclosure for PP.", kind: environment}
  - id: stringing
    symptom: Strings between features
    causes: [nozzle too hot, retraction too short]
    fixes:
      - {key: nozzle_temperature, op: decrease_by, value: 5, why: "Cooler PP oozes less."}
      - {key: retraction_length, op: increase_by, value: 0.2, why: "More retraction relieves pressure before travel."}
  - id: cannot_glue
    symptom: Glue does not hold printed PP parts together
    causes: [low surface energy]
    fixes:
      - {advice: "PP resists most adhesives. Design for snap fits, screws or heat welding rather than glue.", kind: workflow}

disagreements:
  - topic: bed temperature
    positions:
      - {claim: "85 to 100 C on the PP sheet", src: [prusa_kb_pp]}
      - {claim: "80 to 100 C on PP sheets", src: [polymaker_wiki_by_material]}
      - {claim: "55 C on hot and textured plates, 35 C on Cool Plate", src: ["orca:OrcaFilamentLibrary/filament/Generic PP @System.json"]}
    resolution: "Use 85 C on a PP sheet or PP tape. The Orca generic value is a low default."
  - topic: nozzle temperature ceiling
    positions:
      - {claim: "220 to 250 C", src: ["orca:OrcaFilamentLibrary/filament/Generic PP @System.json", polymaker_wiki_by_material]}
      - {claim: "220 to 270 C", src: [prusa_kb_pp]}
    resolution: "Default 235 C and stay under 250 C unless the spool says otherwise."
  - topic: first layer temperature
    positions:
      - {claim: "First layer 10 C above normal printing temperature", src: [recreus_pp_adhesion]}
      - {claim: "Lower temperature for the first layers so the part does not fuse to PP tape", src: [simplify3d_pp_guide]}
      - {claim: "First layer at the same 235 C as the rest of the print", src: ["orca:OrcaFilamentLibrary/filament/Generic PP @System.json"]}
    resolution: "Start at the normal 235 C. Raise it 5 to 10 C if the first layer lacks bonding, and lower it if the part fuses to the tape."

pilot_defaults:
  nozzle_temperature: 235
  nozzle_temperature_initial_layer: 235
  hot_plate_temp: 85
  textured_plate_temp: 85
  fan_min_speed: 30
  fan_max_speed: 30
  overhang_fan_speed: 100
  close_fan_the_first_x_layers: 1
  slow_down_layer_time: 4
  filament_flow_ratio: 1.0
  filament_max_volumetric_speed: 12
