Repository: slicerx-oss/slicerx

<picture>
    <source media="(prefers-reduced-motion: reduce)" srcset="docs/readme-assets/banner.png">
  </picture>
  <!-- Add https://img.shields.io/npm/v/@slicerx/slicer and https://img.shields.io/crates/v/sx-core once the packages are published. -->
<h3 align="center">An open source CAD engine and slicer on a hand-written Rust core, for builders and makers.</h3>
SlicerX is a free, fully open source CAD engine and slicer for FFF 3D printers, built to be driven by other software as much as by people. An AI assistant can plan settings, slice, and send a job to a printer through its MCP server, under a permission policy the user controls.

File: knowledge/filaments/pva.yaml
kind: filament
schema_version: 1
id: pva
name: PVA (water soluble support)
category: support
orca_filament_type: PVA
aliases: [PVA, PVA+, Polyvinyl alcohol, water soluble support, Bambu PVA, Generic PVA, PVA HF]
related: [bvoh, pla]
summary: >
  Water soluble support material for printing complex overhangs and internal
  voids in PLA. It dissolves in room temperature water over hours. It is
  extremely sensitive to moisture: it must be bone dry, printed from a dry
  container, and stored with desiccant. Prints slowly and clogs nozzles more
  easily than normal filament. Needs a multi material setup (AMS, MMU or dual
  nozzle).
use_for: [support interfaces and bases under PLA parts, internal cavities and captive parts, models with tight support contact surfaces]
avoid_for: [structural parts, single extruder printers, PETG or ABS pairing (BVOH is the usual choice for PETG), humid rooms without a drybox, long idle times in a hot nozzle]

nozzle_temp_c:
  min: 190
  max: 250
  typical: 220
  confidence: medium
  src:
    - "orca:OrcaFilamentLibrary/filament/Generic PVA @System.json"
    - "orca:OrcaFilamentLibrary/filament/Bambu/Bambu PVA @base.json"
    - "orca:BBL/filament/Bambu PVA @BBL X1C.json"
    - bambu_wiki_material_table
    - prusa_kb_water_soluble
  note: "Bambu wiki lists 190 to 240 for dry PVA and BVOH. Bambu PVA profile is 210 to 250 with 220 in base and 240 on X1C. Prusa uses 195 C for PVA+. Orca generic uses 220. Match it to the model filament, since PVA should print near PLA temperatures."
first_layer_nozzle_temp_c:
  min: 220
  max: 240
  typical: 220
  confidence: low
  src: ["orca:OrcaFilamentLibrary/filament/Bambu/Bambu PVA @base.json", "orca:BBL/filament/Bambu PVA @BBL X1C.json", "orca:OrcaFilamentLibrary/filament/Generic PVA @System.json"]
  note: "220 in base and generic profiles, 240 on X1C."
bed_temp_c:
  min: 35
  max: 65
  typical: 55
  confidence: medium
  src: [bambu_wiki_material_table, prusa_kb_water_soluble, "orca:OrcaFilamentLibrary/filament/Bambu/Bambu PVA @base.json"]
  note: "Bambu lists 35 to 45 on the Cool Plate and 45 to 65 on other plates. Prusa uses 60. PVA sticks better to a PLA raft than to PEI."
chamber_temp_c: null
enclosure:
  level: optional
  confidence: medium
  src: [bambu_wiki_material_table, bambu_wiki_pva_guide]
  note: "Not needed for warping. With the bed above 45 C on an enclosed printer, open the door or remove the top cover, since PVA softens below 60 C. A sealed, dry feed path matters much more than the chamber."

plates:
  - {plate: bambu_cool_plate, fit: good, bed_temp_c: {min: 35, max: 45}, release_agent: none, confidence: medium, src: [bambu_wiki_material_table], note: "PVA is usually printed as support on a PLA part, so the plate follows the PLA."}
  - {plate: bambu_engineering_plate, fit: glue, bed_temp_c: {min: 45, max: 65}, release_agent: glue_stick, confidence: medium, src: [bambu_wiki_material_table], note: "Glue required on the Engineering Plate."}
  - {plate: bambu_high_temp_plate, fit: good, bed_temp_c: {min: 45, max: 65}, release_agent: none, confidence: medium, src: [bambu_wiki_material_table], note: "Smooth PEI."}
  - {plate: textured_pei, fit: good, bed_temp_c: {min: 45, max: 65}, release_agent: none, confidence: medium, src: [bambu_wiki_material_table], note: "Bambu textured PEI."}
  - {plate: smooth_pei, fit: ok, bed_temp_c: {min: 55, max: 60}, release_agent: none, confidence: low, src: [prusa_kb_water_soluble], note: "Prusa says PVA and BVOH stick much better to a 1 to 2 layer PLA raft than to bare PEI."}

cooling:
  fan_min_pct: {min: 100, max: 100, typical: 100}
  fan_max_pct: {min: 100, max: 100, typical: 100}
  overhang_fan_pct: {typical: 100}
  no_fan_first_layers: {typical: 1}
  min_layer_time_s: {min: 4, max: 7, typical: 7}
  confidence: medium
  src: ["orca:OrcaFilamentLibrary/filament/Bambu/Bambu PVA @base.json", "orca:OrcaFilamentLibrary/filament/Generic PVA @System.json", "orca:Prusa/filament/Generic PVA @Prusa MK3.5.json"]
  note: "Orca Bambu PVA uses 100 percent fan and 7 s. Generic uses 4 s. Prusa MK3.5 uses 7 s."

drying:
  need: required
  oven: {temp_c: {min: 55, max: 85}, hours: 8}
  ams_2_pro: null
  ams_ht: {temp_c: 85, hours: 18}
  printer_bed: {temp_c: {min: 90, max: 100}, hours: 12, note: "Enclosed Bambu printers only, spool covered by its box"}
  keep_dry_in_use: required
  confidence: medium
  src: [bambu_wiki_drying, bambu_wiki_material_table, bambu_wiki_pva_guide, prusa_kb_water_soluble]
  note: >
    Bambu's material table says 55 C for 8 h in an oven, its drying page says 75 to
    85 C for 8 to 12 h, and 85 C for 18 h in the AMS HT, which may still not fully
    dry it. The AMS 2 Pro is not compatible. Put dried PVA into a sealed dry
    environment right away without letting it cool in open air. Keep below 20 percent
    RH with calcium chloride desiccant (silica gel is not enough). At about 55 percent
    RH freshly dried PVA gets damp in 1 to 3 hours. Dry PVA is stiffer than PLA Basic when bent.
    Damp PVA is soft, sticky and clogs.

nozzle:
  abrasive: false
  hardened_required: false
  min_diameter_mm: 0.4
  orca_required_hrc: 3
  confidence: medium
  src: [bambu_wiki_material_table, prusa_kb_water_soluble]
  note: "Bambu lists dry PVA and BVOH as not compatible with 0.2 mm nozzles. Prusa warns PVA is more prone to clogging than BVOH. Do not leave PVA sitting in a hot nozzle: purge or retract it when a print pauses."

extrusion:
  flow_ratio: {min: 0.95, max: 1.0, typical: 0.95, confidence: medium, src: ["orca:OrcaFilamentLibrary/filament/Bambu/Bambu PVA @base.json", "orca:BBL/filament/Bambu PVA @BBL X1C.json", "orca:Prusa/filament/Generic PVA @Prusa MK3.5.json"], note: "Bambu base and generic 0.95, X1C and Prusa MK3.5 1.0."}
  max_volumetric_speed_mm3s:
    standard_hotend: {min: 4, max: 6, typical: 4}
    confidence: medium
    src: ["orca:OrcaFilamentLibrary/filament/Generic PVA @System.json", "orca:OrcaFilamentLibrary/filament/Bambu/Bambu PVA @base.json", "orca:BBL/filament/Bambu PVA @BBL X1C.json", "orca:Prusa/filament/Generic PVA @Prusa MK3.5.json"]
    note: "Generic and Bambu base 4, X1C 6, Prusa MK3.5 4. Keep low to avoid clogs and poor interface quality."
  retraction_mm:
    direct_drive: null
    confidence: low
    src: ["orca:OrcaFilamentLibrary/filament/Bambu/Bambu PVA @base.json"]
    note: "No PVA specific retraction is defined. Bambu and Orca profiles inherit the printer setting. Keep retraction short and limit travel to reduce oozing and heat soak in the nozzle."
    retraction_speed_mm_s: {typical: 30, confidence: low, src: ["orca:BBL/machine/Bambu Lab X1 Carbon 0.4 nozzle.json"], note: "No PVA specific value. The Bambu printer profile uses 30 mm/s and filament profiles inherit it."}
  pressure_advance:
    direct_drive: null
    bowden: null
    confidence: low
    src: [klipper_pressure_advance]
    note: "No PVA specific value is published. Use the printer default or the paired PLA value."

layer_height:
  fraction_of_nozzle: {min: 0.2, max: 0.7, typical: 0.5}
  at_0_4_mm: {min: 0.08, max: 0.28, typical: 0.2}
  smart_layer:
    quality_mode: "PVA is support only, so sleipnir should follow the model filament. Thin layers on the model do not need thin PVA layers away from the interface."
    strength_mode: "Strength is not a goal for PVA. Keep it at the model layer height so the interface lines up with the model surface."
    thin_layer_cooling: "PVA runs slow (4 to 6 mm3/s) and keeps a 7 s minimum layer time, so it is rarely the layer time limit on the part. Keep the nozzle from sitting idle, because PVA degrades and clogs if left hot."
  confidence: low
  src: ["orca:BBL/machine/fdm_machine_common.json", bambu_wiki_adaptive_layer, "orca:OrcaFilamentLibrary/filament/Bambu/Bambu PVA @base.json", bambu_wiki_pva_guide]
  note: "No maker states a PVA layer band. It prints with the model layer height, within Bambu's tested 0.08 to 0.28 mm range for a 0.4 mm nozzle. Bambu only lists PVA for 0.4 mm and larger nozzles."
smart_layer:
  min_ratio: 0.2
  max_ratio: 0.7
  modes:
    quality: {min_ratio: 0.3, max_ratio: 0.5}
    strength: {min_ratio: 0.3, max_ratio: 0.5}
  family: soluble_supports
  note: "PVA (water soluble support) prints well from 0.2 to 0.7 of the nozzle diameter; Quality mode uses 0.3 to 0.5 and Strength mode 0.3 to 0.5, since parts weaken once layers pass half the nozzle."
  confidence: low
  src: ["orca:BBL/machine/fdm_machine_common.json", "bambu_wiki_adaptive_layer", "orca:OrcaFilamentLibrary/filament/Bambu/Bambu PVA @base.json", "bambu_wiki_pva_guide", "cnckitchen_layer_height", "stojkovic_2023_layer_height_annealing"]
speeds:
  first_layer_mm_s: {typical: 30}
  volumetric_note: "Keep PVA at 4 to 6 mm3/s; see extrusion. Prusa's soluble interface profile prints the interface at 40 mm/s and the base at 80 mm/s. Bambu suggests grid supports with speeds set for PVA in its example project files."
  confidence: low
  src: ["orca:Prusa/process/0.20mm SOLUBLE INTERFACE @MK4S 0.4.json", bambu_wiki_pva_guide, bambu_wiki_spaghetti]
  note: "print_speed_mm_s is left out because no maker sheet with a PVA speed range could be fetched. First layer speed is an expert value."
first_layer:
  fan_off_layers: 1
  speed_mm_s: {typical: 30}
  bed_first_layer_note: "Prusa uses 60 C on smooth PEI or satin sheets. Bambu profiles use 45 C on Cool Plate and 55 C on PEI."
  squish_note: "Prusa says PVA and BVOH stick much better to PLA than to PEI. Start the support on a 1 to 2 layer PLA raft, or design so PVA never touches the bed."
  confidence: medium
  src: [prusa_kb_water_soluble, "orca:OrcaFilamentLibrary/filament/Bambu/Bambu PVA @base.json"]
structure:
  walls: {note: "Not applicable. PVA prints only as support base or interface, never as a wall."}
  infill: {pattern_hint: rectilinear, density_note: "Prusa's soluble profiles use a rectilinear support base at 2 mm spacing with a 0.1 mm interface spacing. Bambu says avoid tree supports with PVA because they are tall, thin and collapse, and use normal grid supports."}
  confidence: medium
  src: ["orca:Prusa/process/0.20mm SOLUBLE INTERFACE @MK4S 0.4.json", bambu_wiki_pva_guide]
supports:
  interface_materials: [pva]
  soluble_pairing: {material: pva, dissolve: "water; several hours to a dozen hours, warm water and agitation help, PLA models under 50 C, about 20 ml per gram"}
  top_z_distance_mm: {typical: 0}
  interface_layers: {typical: 3}
  note: "Use PVA for the interface only when possible. Prusa's interface profile uses a top Z gap of 0, 3 interface layers and PVA on the interface; the full profile uses 5 layers and PVA for the whole support. Pairs with PLA (similar temperatures). Bambu says PVA is not compatible as support for PETG, so use BVOH there. Bambu lets you set PVA as both base and interface but advises grid, not tree, supports."
  confidence: medium
  src: ["orca:Prusa/process/0.20mm SOLUBLE INTERFACE @MK4S 0.4.json", "orca:Prusa/process/0.20mm SOLUBLE FULL @MK4S 0.4.json", prusa_kb_water_soluble, bambu_wiki_pva_guide, bambu_wiki_petg_guide]

multi_material:
  bambu_ams: compatible
  bambu_ams_lite: compatible
  bambu_ams_ht: compatible
  confidence: medium
  src: [bambu_wiki_material_table, bambu_wiki_pva_guide]
  note: "Only when dry. Bambu says dry PVA is hard enough for AMS and AMS lite, but damp PVA becomes soft and sticky and no longer feeds. Bambu Studio recommends setting PVA as both support base and support interface, using normal (grid) supports rather than tree supports. Expect long purge and flush volumes when changing between PVA and PLA."

properties:
  density_g_cm3: {typical: 1.27, min: 1.24, max: 1.27, src: ["orca:OrcaFilamentLibrary/filament/Bambu/Bambu PVA @base.json", "orca:OrcaFilamentLibrary/filament/Generic PVA @System.json"]}
  softening_temp_c: {typical: 45, src: ["orca:OrcaFilamentLibrary/filament/Bambu/Bambu PVA @base.json", bambu_wiki_material_table], note: "Orca temperature_vitrification is 45 C. Bambu groups PVA with filaments that soften below 60 C."}
  relative:
    heat: 1
    impact: 1
    tensile: 1
    scale: "1 to 5, Bambu star ratings"
    src: [bambu_wiki_material_table]
  dissolving:
    water_ratio: "About 20 ml of water per 1 g of PVA or BVOH."
    time: "Hours in room temperature water. Warm water is faster but should not be very hot."
    src: [prusa_kb_water_soluble, bambu_wiki_pva_guide]
    note: "Bambu shows a part after a few hours of immersion and then after complete immersion."
safety:
  fumes: low
  note: "Prusa describes PVA and BVOH as non toxic and odorless."
food_contact:
  note: "Not for food contact. Dry PVA absorbs water and additives are not disclosed."
  src: [prusa_kb_food_safe]

failure_modes:
  - id: nozzle_clog
    symptom: Extrusion stops, brown or bubbly output, clicking
    causes: [damp filament, filament sat in the hot nozzle, nozzle too hot, high flow rate]
    fixes:
      - {advice: "Dry the spool fully and print from a sealed box with desiccant. Cold pull the nozzle afterward.", kind: material}
      - {key: filament_max_volumetric_speed, op: at_most, value: 4, why: "Slow flow keeps PVA from clogging."}
      - {advice: "Do not leave PVA parked hot. Purge or retract it during long pauses.", kind: workflow}
  - id: stringing
    symptom: Hairs and bubbles on the interface
    causes: [wet filament, hot nozzle]
    fixes:
      - {advice: "Redry the spool. PVA is damp again in 1 to 3 hours at about 55 percent RH.", kind: material}
      - {key: nozzle_temperature, op: decrease_by, value: 5, why: "Cooler PVA oozes less."}
  - id: poor_support_adhesion
    symptom: Support does not stick to the plate or to the model
    causes: [PVA bonds poorly to PEI, interface gap too large]
    fixes:
      - {advice: "Start the support on a 1 to 2 layer PLA raft. Prusa says PVA sticks much better to PLA than to PEI.", kind: workflow}
      - {key: support_top_z_distance, op: set, value: 0, why: "Prusa recommends 0 mm distance for water soluble supports. The material dissolves away so there is no clean gap needed."}
  - id: tall_support_collapse
    symptom: Tall thin supports fall over
    causes: [tree supports with PVA]
    fixes:
      - {key: support_type, op: set, value: "normal(auto)", why: "Bambu advises normal (grid) supports over tree supports for PVA."}
  - id: slow_dissolve
    symptom: Support takes very long to dissolve
    causes: [too little water, cold water, thick support blocks]
    fixes:
      - {advice: "Use about 20 ml of water per gram, refresh the water, and use warm (not very hot) water.", kind: workflow}
  - id: purge_contamination
    symptom: PLA specks in PVA or PVA in the PLA part after tool changes
    causes: [inadequate purge]
    fixes:
      - {key: flush_multiplier, op: increase_by, value: 0.3, why: "Prusa says frequent changes need more purge to avoid PLA contamination."}

disagreements:
  - topic: oven drying temperature
    positions:
      - {claim: "55 C for 8 h", src: [bambu_wiki_material_table]}
      - {claim: "75 to 85 C for 8 to 12 h", src: [bambu_wiki_drying]}
    resolution: "Both are Bambu figures for their own PVA. Start at 55 C and go up only if the spool label allows. PVA grades differ. AMS HT 85 C for 18 h is a Bambu setting."
  - topic: nozzle temperature
    positions:
      - {claim: "195 C for PVA+", src: [prusa_kb_water_soluble]}
      - {claim: "210 to 250 C, 220 C default", src: ["orca:OrcaFilamentLibrary/filament/Bambu/Bambu PVA @base.json"]}
    resolution: "Default 220 C, or the paired PLA temperature. Lower for Prusa PVA+ brands."

pilot_defaults:
  nozzle_temperature: 220
  nozzle_temperature_initial_layer: 220
  cool_plate_temp: 45
  textured_plate_temp: 55
  hot_plate_temp: 55
  fan_min_speed: 100
  fan_max_speed: 100
  overhang_fan_speed: 100
  close_fan_the_first_x_layers: 1
  slow_down_layer_time: 7
  filament_flow_ratio: 0.95
  filament_max_volumetric_speed: 4

File: knowledge/filaments/tpu_85a.yaml
kind: filament
schema_version: 1
id: tpu_85a
name: TPU 85A
category: flexible
orca_filament_type: TPU
aliases: [TPU 85A, Shore 85A TPU, Bambu TPU 85A, soft TPU, TPU 90A, Bambu TPU 90A, Shore 90A TPU]
related: [tpu_95a]
summary: >
  Soft, rubbery TPU that stretches a long way and feels like silicone or shoe
  foam. It is the hardest flexible material to print: flow must stay very low,
  feeding is prone to buckling, and it is not for AMS or high flow nozzles. TPU 90A
  sits between 85A and 95A and is easier, with limits noted below. Bambu does not
  support TPU softer than 85A.
use_for: [soft grips, seals and gaskets, shock absorbers, wearable parts, stamps, soft feet, flexible toys]
avoid_for: [bowden extruders, fast prints, fine bridges and overhangs, AMS feeding, precise dimensions, high flow nozzles]

nozzle_temp_c:
  min: 200
  max: 240
  typical: 225
  confidence: high
  src:
    - "orca:OrcaFilamentLibrary/filament/Bambu/Bambu TPU 85A @base.json"
    - "orca:BBL/filament/Bambu TPU 90A @BBL X1C.json"
    - bambu_wiki_material_table
    - prusa_kb_flexible
  note: "Bambu profiles for 85A and 90A run 200 to 240 (225 profile). The Bambu table lists 200 to 250 for TPU 85A and 90A. Prusa's flexible guide says 230 to 245 depending on hardness and brand."
first_layer_nozzle_temp_c:
  min: 225
  max: 230
  typical: 225
  confidence: medium
  src: ["orca:OrcaFilamentLibrary/filament/Bambu/Bambu TPU 85A @base.json", "orca:BBL/filament/Bambu TPU 90A @BBL X1C.json"]
  note: "Both Bambu profiles use 225."
bed_temp_c:
  min: 30
  max: 75
  typical: 35
  confidence: medium
  src: [bambu_wiki_material_table, "orca:OrcaFilamentLibrary/filament/Bambu/Bambu TPU 85A @base.json", prusa_kb_flexible]
  note: "Bambu 30 to 45 C (profile 35 on PEI, 30 on Engineering plate, no glue needed for 85A and 90A). Prusa runs 60 to 75 C on its sheets."
chamber_temp_c: null
enclosure:
  level: optional
  confidence: medium
  src: [bambu_wiki_material_table]
  note: "Not needed. With the bed above 45 C on an enclosed printer, remove the top glass cover or open the door to keep the filament from softening in the extruder."

plates:
  - {plate: bambu_cool_plate, fit: avoid, confidence: medium, src: [bambu_wiki_material_table], note: "Bambu's table marks the Cool Plate as not recommended for TPU."}
  - {plate: bambu_supertack_plate, fit: avoid, confidence: high, src: [bambu_wiki_tpu_guide], note: "Bambu excludes the Cool Plate SuperTack for TPU."}
  - {plate: bambu_engineering_plate, fit: good, bed_temp_c: {min: 30, max: 35}, release_agent: none, confidence: high, src: [bambu_wiki_material_table], note: "Works at a low temperature."}
  - {plate: bambu_high_temp_plate, fit: good, bed_temp_c: {min: 35, max: 45}, release_agent: none, confidence: high, src: [bambu_wiki_material_table, bambu_wiki_tpu_85a_90a_x_series], note: "Bambu says glue is not required for 85A and 90A."}
  - {plate: smooth_pei, fit: glue, bed_temp_c: {min: 60, max: 75}, release_agent: glue_stick, confidence: medium, src: [prusa_kb_flexible], note: "Prusa says smooth and satin sheets need a separator (glue stick or Kapton)."}
  - {plate: textured_pei, fit: good, bed_temp_c: {min: 35, max: 75}, release_agent: none, confidence: high, src: [bambu_wiki_material_table, prusa_kb_flexible], note: "Powder coated textured sheet needs no separator per Prusa."}

cooling:
  fan_min_pct: {min: 30, max: 100, typical: 100}
  fan_max_pct: {min: 30, max: 100, typical: 100}
  overhang_fan_pct: {typical: 100}
  no_fan_first_layers: {typical: 1}
  min_layer_time_s: {min: 10, max: 20, typical: 20}
  confidence: medium
  src:
    - "orca:OrcaFilamentLibrary/filament/Bambu/Bambu TPU 85A @base.json"
    - "orca:BBL/filament/Bambu TPU 90A @BBL X1C.json"
    - "orca:Prusa/filament/Generic TPU @Prusa MK4S.json"
    - prusa_kb_flexible
  note: "Bambu 85A profile: 100 percent fan and a 20 s minimum layer time. Bambu 90A: 100 percent and 0 s. Prusa uses 30 to 50 percent and says to keep cooling low or off."

drying:
  need: required
  oven: {temp_c: 70, hours: 8}
  ams_2_pro: {temp_c: 65, hours: 12, note: "Bambu says the AMS 2 Pro may not fully dry TPU. Use the heatbed or AMS HT instead."}
  ams_ht: {temp_c: 75, hours: 18}
  printer_bed: {temp_c: 90, hours: 16, note: "Enclosed Bambu printers only, spool covered. The spool expands slightly while drying."}
  keep_dry_in_use: required
  confidence: medium
  src: [bambu_wiki_drying, bambu_wiki_material_table, bambu_wiki_tpu_85a_90a_x_series]
  note: "Bambu groups 85A and 90A: 90 C on the bed for 16 h, 70 C in an oven for 8 h, 75 C in the AMS HT for 18 h. Store with desiccant below 20 percent RH."

nozzle:
  abrasive: false
  hardened_required: false
  min_diameter_mm: 0.6
  orca_required_hrc: 3
  confidence: high
  src: [bambu_wiki_tpu_guide, bambu_wiki_tpu_85a_90a_x_series, bambu_wiki_material_table]
  note: >
    Bambu: 85A needs 0.6 mm or 0.8 mm (or the TPU high flow hotend). It is not
    compatible with 0.2 or 0.4 mm nozzles or the 0.4 mm high flow nozzle, and
    0.6 and 0.8 mm high flow nozzles are not recommended. 90A works with 0.4,
    0.6 and 0.8 mm nozzles, not 0.2 mm, and regular high flow nozzles are not
    recommended. Cold pull before TPU if the nozzle printed carbon fiber.

extrusion:
  flow_ratio: {min: 1.0, max: 1.029, typical: 1.0, confidence: medium, src: ["orca:OrcaFilamentLibrary/filament/Bambu/Bambu TPU 85A @base.json", "orca:BBL/filament/Bambu TPU 90A @BBL X1C.json"], note: "85A uses 1.0. Bambu 90A uses 1.0, with 1.029 for its first list entry. Confirm with a flow test."}
  max_volumetric_speed_mm3s:
    standard_hotend: {min: 2.2, max: 2.8, typical: 2.2}
    variants:
      tpu_85a: {typical: 2.2, note: "Bambu TPU 85A profile."}
      tpu_90a: {typical: 2.8, note: "Bambu TPU 90A on X1C."}
    confidence: medium
    src:
      - "orca:OrcaFilamentLibrary/filament/Bambu/Bambu TPU 85A @base.json"
      - "orca:BBL/filament/Bambu TPU 85A @BBL X1C.json"
      - "orca:BBL/filament/Bambu TPU 90A @BBL X1C.json"
      - prusa_kb_flexible
    note: "85A is 2.2 mm3/s and 90A is 2.8 mm3/s in Bambu profiles. Prusa says flexible filaments usually print at 20 mm/s with a 30 to 40 mm/s maximum. Slower is better for 85A."
  retraction_mm:
    direct_drive: {min: 0, max: 0.8, typical: 0.4}
    confidence: medium
    src: ["orca:BBL/filament/Bambu TPU 85A @BBL X1C.json", "orca:BBL/filament/Bambu TPU 90A @BBL X1C.json", prusa_kb_flexible]
    note: "Bambu uses 0.4 mm for 85A and for 90A (0.8 mm on one variant). Prusa says use low retraction or disable it to avoid clogs."
    retraction_speed_mm_s: {min: 20, max: 60, typical: 30, confidence: low, src: [bambu_tds_tpu_95a, "orca:Prusa/filament/Generic TPU @Prusa MK4S.json", "orca:BBL/machine/Bambu Lab X1 Carbon 0.4 nozzle.json"], note: "No 85A specific value. Bambu 95A TDS says 20 to 40 mm/s and the Bambu printer profile uses 30. Prusa's TPU profile uses 60 with a 20 mm/s deretraction."}
  pressure_advance:
    direct_drive: null
    bowden: null
    confidence: low
    src: [bambu_wiki_tpu_guide]
    note: "Bambu says to turn off flow dynamics calibration for TPU. Leave PA off unless a calibration shows a clear gain."

layer_height:
  fraction_of_nozzle: {min: 0.33, max: 0.6, typical: 0.5}
  at_0_4_mm: null
  at_0_6_mm: {min: 0.2, max: 0.36, typical: 0.3}
  smart_layer:
    quality_mode: "Do not go thin with 85A. Thin layers and poor bridging leave holes (Prusa), and flow is very low. Bambu allows 85A only on 0.6 and 0.8 mm nozzles, so use 0.3 mm on a 0.6 mm nozzle and stay above about 0.2 mm."
    strength_mode: "Layer bonding in TPU is good. Layer height changes softness only through the wall and infill count. Thicker layers reduce how far the soft filament has to be pushed per mm of travel."
    thin_layer_cooling: "Flow, not cooling, sets the speed. At 2.2 mm3/s a 0.3 mm layer on a 0.62 mm line prints about 12 mm/s. Bambu's profile uses a 20 s minimum layer time."
  confidence: low
  src: [prusa_kb_flexible, bambu_wiki_tpu_guide, "orca:BBL/machine/fdm_machine_common.json"]
  note: "Bambu says 85A is not compatible with 0.2 or 0.4 mm nozzles, so the 0.4 mm band does not apply. The band is expert, taken as 0.33 to 0.6 of nozzle diameter with a 0.6 mm nozzle (Bambu 0.6 mm machine limit is 0.12 to 0.42 mm). Speed shown is derived from volumetric speed and line width."
smart_layer:
  min_ratio: 0.33
  max_ratio: 0.6
  modes:
    quality: {min_ratio: 0.33, max_ratio: 0.5}
    strength: {min_ratio: 0.33, max_ratio: 0.5}
  family: tpu
  note: "Soft TPU feeds poorly at thin layers, so sleipnir stays at a third of the nozzle or more."
  confidence: low
  src: ["prusa_kb_flexible", "bambu_wiki_tpu_guide", "orca:BBL/machine/fdm_machine_common.json", "cnckitchen_layer_height", "stojkovic_2023_layer_height_annealing"]
speeds:
  print_speed_mm_s: {min: 10, max: 40}
  first_layer_mm_s: {typical: 15}
  volumetric_note: "Prusa says flexibles print at about 20 mm/s and never above 30 to 40, and softer TPU is harder. Bambu's 85A limit is 2.2 mm3/s, which is only about 12 mm/s at 0.3 mm layers on a 0.6 mm nozzle; see extrusion."
  confidence: low
  src: [prusa_kb_flexible, "orca:OrcaFilamentLibrary/filament/Bambu/Bambu TPU 85A @base.json"]
  note: "No maker range for 85A. Range and first layer speed are expert values that follow Prusa's statement that the softer the filament, the slower it must print."
first_layer:
  fan_off_layers: 1
  speed_mm_s: {typical: 15}
  bed_first_layer_note: "Bambu profiles use 30 to 35 C. Prusa lists 60 to 75 C for flexibles, higher for large parts."
  squish_note: "Print the first layer very slowly with a light squish. Soft TPU deforms under the nozzle if too close, so tune Z on a first layer test. Use glue stick on smooth PEI."
  confidence: low
  src: [prusa_kb_flexible, "orca:BBL/process/fdm_process_common.json"]
structure:
  walls: {min: 2, typical: 2, note: "Softness depends on walls and infill. Keep walls and top and bottom layers low to preserve the give, and raise them only where the part must resist wear."}
  infill: {pattern_hint: gyroid, density_note: "10 to 20 percent keeps the part soft. Use rounder patterns that let the walls flex."}
  confidence: low
  src: [prusa_kb_flexible]
  note: "Pattern and density are expert values. Prusa states only the trade off between flexibility and strength."
supports:
  interface_materials: ["PLA (separate interface filament)"]
  soluble_pairing: null
  top_z_distance_mm: {typical: 0.3}
  interface_layers: {typical: 2}
  note: "Prusa asks for a Z gap of 0.3 mm and XY separation of at least 100 percent for flexibles, and lists support removal as difficult. Avoid supports on 85A and design overhangs away. If needed, use PLA and a little alcohol at the joint."
  confidence: low
  src: [prusa_kb_flexible, "orca:BBL/process/0.20mm Standard @BBL X1C.json"]

multi_material:
  bambu_ams: not_compatible
  bambu_ams_lite: not_compatible
  bambu_ams_ht: compatible
  confidence: high
  src: [bambu_wiki_material_table, bambu_wiki_tpu_guide, bambu_wiki_tpu_85a_90a_x_series]
  note: "AMS, AMS lite and AMS 2 Pro are incompatible. The AMS HT works only as a sealed drybox with manual feed through its TPU outlet. For 85A, Bambu says to feed straight into the extruder rather than through the PTFE tube. TPU 85A is not supported on the A1 series."

properties:
  density_g_cm3: {typical: 1.18, min: 1.18, max: 1.24, src: ["orca:OrcaFilamentLibrary/filament/Bambu/Bambu TPU 85A @base.json", "orca:BBL/filament/Bambu TPU 90A @BBL X1C.json"], note: "85A 1.18, 90A 1.24."}
  softening_temp_c: {typical: 30, src: ["orca:OrcaFilamentLibrary/filament/Bambu/Bambu TPU 85A @base.json", bambu_wiki_material_table], note: "Orca temperature_vitrification is 30 C. Bambu groups TPU with filaments that soften below 60 C."}
  relative:
    heat: 1
    impact: 5
    tensile: 1
    scale: "1 to 5, Bambu star ratings for TPU"
    src: [bambu_wiki_material_table]
safety:
  fumes: low
  note: "Operate in a ventilated area, per Bambu."
food_contact:
  note: "Bambu states TPU is not food contact grade. Do not use printed parts for food."
  src: [bambu_wiki_tpu_guide, prusa_kb_food_safe]

failure_modes:
  - id: feed_buckling
    symptom: Filament folds or tangles before the extruder, or no flow
    causes: [material too soft, feed path resistance, spool too low, bowden path]
    fixes:
      - {advice: "Raise the spool holder or drybox above the toolhead so the filament feeds downhill. Open the box's side outlet. Feed 85A by hand directly into the extruder.", kind: hardware}
      - {key: filament_max_volumetric_speed, op: at_most, value: 2.2, why: "85A jams above about 2 to 3 mm3/s."}
      - {advice: "Use a direct drive extruder. Softer than 85A is not supported on Bambu printers.", kind: hardware}
  - id: stringing
    symptom: Strings and blobs
    causes: [hot nozzle, wet filament, travel between parts]
    fixes:
      - {key: nozzle_temperature, op: decrease_by, value: 5, why: "TPU is very fluid when hot."}
      - {key: filament_max_volumetric_speed, op: decrease_by, value: 0.4, why: "Bambu pairs a temperature drop with lower flow."}
      - {key: print_sequence, op: set, value: "by object", why: "Less travel between models."}
      - {advice: "Dry the spool for the full time.", kind: material}
  - id: under_extrusion
    symptom: Gaps and missing layers
    causes: [feed resistance, speed too high, damp filament, dirty nozzle]
    fixes:
      - {key: filament_max_volumetric_speed, op: decrease_by, value: 0.4, why: "Slower flow melts fully."}
      - {advice: "Cold pull the nozzle. Use a fresh nozzle if it printed carbon fiber.", kind: hardware}
  - id: wrong_nozzle
    symptom: Constant jams with 85A on a 0.4 mm nozzle
    causes: [85A is not compatible with 0.4 mm or 0.4 mm high flow nozzles on Bambu]
    fixes:
      - {advice: "Use a 0.6 mm or 0.8 mm nozzle, or Bambu's TPU high flow hotend. Use 90A if you must use 0.4 mm.", kind: hardware}
  - id: poor_bridges
    symptom: Sagging bridges and overhangs
    causes: [soft material]
    fixes:
      - {key: bridge_speed, op: at_most, value: 20, why: "Slow bridges give the line time to set."}
      - {advice: "Use PLA as support and remove it with a little alcohol at the joint.", kind: workflow}

disagreements:
  - topic: bed temperature
    positions:
      - {claim: "30 to 45 C", src: [bambu_wiki_material_table]}
      - {claim: "60 to 75 C", src: [prusa_kb_flexible]}
    resolution: "35 C on Bambu plates. Prusa sheets like a warmer bed."
  - topic: retraction
    positions:
      - {claim: "0.4 mm", src: ["orca:BBL/filament/Bambu TPU 85A @BBL X1C.json"]}
      - {claim: "disable or minimal", src: [prusa_kb_flexible]}
    resolution: "Default 0.4 mm. Reduce toward zero if the extruder clogs."

pilot_defaults:
  nozzle_temperature: 225
  nozzle_temperature_initial_layer: 225
  eng_plate_temp: 30
  textured_plate_temp: 35
  hot_plate_temp: 35
  fan_min_speed: 100
  fan_max_speed: 100
  overhang_fan_speed: 100
  close_fan_the_first_x_layers: 1
  slow_down_layer_time: 20
  filament_flow_ratio: 1.0
  filament_max_volumetric_speed: 2.2
  retraction_length: 0.4

File: knowledge/filaments/tpu_95a.yaml
kind: filament
schema_version: 1
id: tpu_95a
name: TPU 95A
category: flexible
orca_filament_type: TPU
aliases: [TPU, TPU 95A, Shore 95A TPU, Prusament TPU 95A, Bambu TPU 95A HF, TPU 95A HF, TPU for AMS, Bambu TPU for AMS, Generic TPU, Flex 95A]
related: [tpu_85a, pla]
summary: >
  The easiest flexible filament: firm enough to feed reliably, still rubbery and
  very tough. Prints slowly with almost no retraction, needs a direct drive
  extruder with a tight filament path, and must be dry. Standard 95A is not for
  the AMS. Two Bambu variants change the limits: TPU 95A HF is a high flow grade
  that prints at about 12 mm3/s, and TPU for AMS feeds in the AMS and prints at
  up to 18 mm3/s.
use_for: [phone cases, gaskets and seals, vibration dampers, wheel tires, shoe insoles, protective bumpers, flexible hinges, cable guides]
avoid_for: [bowden extruders, tall thin parts that wobble, fine overhangs and bridges, parts that must hold precise dimensions, food contact]

nozzle_temp_c:
  min: 200
  max: 250
  typical: 230
  confidence: high
  src:
    - "orca:OrcaFilamentLibrary/filament/Generic TPU @System.json"
    - "orca:OrcaFilamentLibrary/filament/Bambu/Bambu TPU 95A @base.json"
    - "orca:OrcaFilamentLibrary/filament/Bambu/Bambu TPU for AMS @base.json"
    - bambu_wiki_material_table
    - prusa_kb_flexible
    - prusa_kb_prusament_tpu95a
  note: "Bambu lists 200 to 250 for TPU 95A HF and TPU for AMS (profile 230). TPU for AMS profile range is 220 to 240. Prusament TPU 95A is 220 to 240 and Prusa's flexible guide 230 to 245. Generic Orca uses 240."
first_layer_nozzle_temp_c:
  min: 225
  max: 240
  typical: 230
  confidence: medium
  src: ["orca:OrcaFilamentLibrary/filament/Bambu/Bambu TPU 95A @base.json", "orca:OrcaFilamentLibrary/filament/Generic TPU @System.json", "orca:Prusa/filament/Generic TPU @Prusa MK4S.json"]
  note: "230 for Bambu and Prusa, 240 for Orca generic."
bed_temp_c:
  min: 30
  max: 75
  typical: 35
  confidence: medium
  src: [bambu_wiki_material_table, prusa_kb_prusament_tpu95a, prusa_kb_flexible, "orca:OrcaFilamentLibrary/filament/Bambu/Bambu TPU 95A @base.json"]
  note: "Bambu runs 30 to 45 C (profile 35 on PEI, 30 on the Engineering plate). Prusa runs 50 to 75 C (Prusament TPU 95A 55 to 75). Both work. TPU sticks strongly to PEI, so the low Bambu range keeps release easy."
chamber_temp_c: null
enclosure:
  level: optional
  confidence: medium
  src: [bambu_wiki_material_table, prusa_kb_prusament_tpu95a]
  note: "Not needed. With the bed above 45 C on an enclosed Bambu printer, remove the top glass cover or open the door because TPU softens below 60 C. Prusa says leave the door open when using high flow nozzles in an enclosure."

plates:
  - {plate: bambu_cool_plate, fit: avoid, confidence: medium, src: [bambu_wiki_material_table], note: "Bambu's table marks the Cool Plate as not recommended for TPU. Its TPU wiki says only the SuperTack plate is excluded. Orca's profile gives it 30 C. Use another plate to be safe."}
  - {plate: bambu_supertack_plate, fit: avoid, confidence: high, src: [bambu_wiki_tpu_guide], note: "Bambu excludes the Cool Plate SuperTack for TPU."}
  - {plate: bambu_engineering_plate, fit: good, bed_temp_c: {min: 30, max: 35}, release_agent: none, confidence: high, src: [bambu_wiki_material_table], note: "Works at a low temperature."}
  - {plate: bambu_high_temp_plate, fit: good, bed_temp_c: {min: 35, max: 45}, release_agent: glue_stick, confidence: high, src: [bambu_wiki_material_table, bambu_wiki_tpu_85a_90a_x_series], note: "Bambu uses liquid glue or glue stick for 95A HF and TPU for AMS, no glue for 85A and 90A. Glue also protects the plate."}
  - {plate: smooth_pei, fit: glue, bed_temp_c: {min: 50, max: 75}, release_agent: glue_stick, confidence: medium, src: [prusa_kb_flexible], note: "Prusa says smooth and satin sheets need a separator (glue stick or Kapton) because TPU sticks so hard."}
  - {plate: satin_pei, fit: glue, bed_temp_c: {min: 55, max: 75}, release_agent: glue_stick, confidence: medium, src: [prusa_kb_flexible, prusa_kb_prusament_tpu95a], note: "Prusa lists satin among the most recommended surfaces for Prusament TPU 95A, with a separator per the flexible guide."}
  - {plate: textured_pei, fit: good, bed_temp_c: {min: 35, max: 75}, release_agent: none, confidence: high, src: [bambu_wiki_material_table, prusa_kb_flexible, prusa_kb_prusament_tpu95a], note: "Prusa needs no separator on powder coated textured sheets. Bambu textured PEI 35 to 45 C."}
  - {plate: pp_sheet, fit: good, release_agent: none, confidence: medium, src: [prusa_kb_prusament_tpu95a], note: "Prusa lists PP and PA nylon sheets among recommended surfaces for Prusament TPU 95A."}

cooling:
  fan_min_pct: {min: 20, max: 100, typical: 100}
  fan_max_pct: {min: 30, max: 100, typical: 100}
  overhang_fan_pct: {typical: 100}
  no_fan_first_layers: {typical: 1}
  min_layer_time_s: {min: 8, max: 10, typical: 8}
  confidence: medium
  src:
    - "orca:OrcaFilamentLibrary/filament/Bambu/Bambu TPU 95A @base.json"
    - "orca:BBL/filament/Bambu TPU 95A @BBL X1C.json"
    - "orca:OrcaFilamentLibrary/filament/Bambu/Bambu TPU for AMS @base.json"
    - "orca:Prusa/filament/Generic TPU @Prusa MK4S.json"
    - prusa_kb_flexible
  note: "Bambu TPU 95A uses 100 percent fan and 8 s layer time, TPU for AMS uses 20 to 40 or 50 percent and 10 s. Prusa uses 30 to 50 percent and 10 s and says to keep cooling low or off for flexibles. With a slow flow the layers are already cool, so cooling is less critical."

drying:
  need: required
  oven: {temp_c: 70, hours: 8}
  ams_2_pro: {temp_c: 65, hours: 12, note: "Bambu says the AMS 2 Pro may not fully dry TPU. Use the heatbed or AMS HT instead."}
  ams_ht: {temp_c: 75, hours: 12}
  printer_bed: {temp_c: {min: 80, max: 90}, hours: 12, note: "Enclosed Bambu printers only, spool covered. The spool may expand by about 4 mm, which is normal."}
  keep_dry_in_use: required
  confidence: medium
  src: [bambu_wiki_drying, bambu_wiki_material_table, bambu_wiki_tpu_85a_90a_x_series, bambu_wiki_tpu_guide, prusa_kb_prusament_tpu95a]
  note: "Bambu lists drying as required with desiccant during printing, storage below 20 percent RH, and 70 C for 8 h in an oven. Prusa says Prusament TPU 95A normally needs no drying, and gives 60 C for at least 4 h if it is damp. Wet TPU strings, bubbles and has weak layer adhesion."

nozzle:
  abrasive: false
  hardened_required: false
  min_diameter_mm: 0.4
  orca_required_hrc: 3
  confidence: high
  src: [bambu_wiki_tpu_guide, bambu_wiki_tpu_85a_90a_x_series, "orca:OrcaFilamentLibrary/filament/Bambu/Bambu TPU 95A @base.json"]
  note: "Bambu says not to use 0.2 mm nozzles. TPU 95A HF and TPU for AMS work with 0.4, 0.6 and 0.8 mm nozzles. Standard high flow nozzles are not supported on the X series for 95A HF and TPU for AMS, but Bambu's TPU high flow hotend is. Cold pull before TPU if the nozzle printed carbon or glass fiber."

extrusion:
  flow_ratio: {min: 0.97, max: 1.08, typical: 1.0, confidence: medium, src: ["orca:BBL/filament/Bambu TPU 95A @BBL X1C.json", "orca:BBL/filament/Bambu TPU for AMS @BBL X1C.json", "orca:Prusa/filament/Generic TPU @Prusa MK4S.json"], note: "Bambu TPU 95A 1.0, TPU for AMS 0.97, Prusa generic TPU 1.08. Flow tests matter more here than with rigid materials."}
  max_volumetric_speed_mm3s:
    standard_hotend: {min: 2.5, max: 3.6, typical: 3.2}
    high_flow_hotend: {min: 12, max: 18, typical: 12}
    variants:
      tpu_95a_standard: {min: 3.2, max: 3.6, typical: 3.6, note: "Bambu TPU 95A on X1C is 3.6, base 3.2."}
      tpu_95a_hf: {typical: 12, note: "Bambu TPU 95A HF. Needs a 0.4 mm or larger nozzle and no regular high flow nozzle on X series."}
      tpu_for_ams: {typical: 18, note: "Bambu TPU for AMS."}
    confidence: medium
    src:
      - "orca:OrcaFilamentLibrary/filament/Generic TPU @System.json"
      - "orca:BBL/filament/Bambu TPU 95A @BBL X1C.json"
      - "orca:BBL/filament/Bambu TPU 95A HF @BBL X1C.json"
      - "orca:BBL/filament/Bambu TPU for AMS @BBL X1C.json"
      - "orca:Prusa/filament/Generic TPU @Prusa MK4S.json"
      - "orca:Prusa/filament/Generic TPU @Prusa CORE One.json"
      - prusa_kb_flexible
    note: >
      Standard TPU 95A: Orca generic 3.2, Bambu X1C 3.6, Prusa generic 3 (MK4S) and
      2.5 (Core One). Prusa says typical print speed is 20 mm/s with a 30 to 40 mm/s
      maximum. The HF and AMS variants are much faster because the material is
      formulated to flow. Do not apply their limits to plain 95A.
  retraction_mm:
    direct_drive: {min: 0, max: 0.8, typical: 0.4}
    confidence: medium
    src: ["orca:BBL/filament/Bambu TPU 95A @BBL X1C.json", "orca:BBL/filament/Bambu TPU 95A HF @BBL X1C.json", "orca:OrcaFilamentLibrary/filament/Bambu/Bambu TPU for AMS @base.json", prusa_kb_flexible]
    note: "Bambu TPU 95A 0.4 mm, TPU 95A HF 0.8 mm, TPU for AMS 0.4 mm (base lists 2 mm for direct drive standard). Prusa says use low retraction or disable it, since retraction can pull flexible filament into the gears and clog. Bowden extruders should not be used with TPU."
    retraction_speed_mm_s: {min: 20, max: 60, typical: 30, confidence: medium, src: [bambu_tds_tpu_95a, bambu_tds_tpu_95a_hf, "orca:Prusa/filament/Generic TPU @Prusa MK4S.json", "orca:BBL/machine/Bambu Lab X1 Carbon 0.4 nozzle.json"], note: "Bambu TPU 95A and HF TDS say 20 to 40 mm/s and the Bambu printer profile uses 30. Prusa's TPU profile retracts at 60 mm/s and deretracts at 20 mm/s over 2.5 mm."}
  pressure_advance:
    direct_drive: null
    bowden: null
    confidence: low
    src: [bambu_wiki_tpu_guide]
    note: "Bambu says to turn off flow dynamics calibration for TPU. Prusa ships no PA value for its TPU profile. Leave PA off or at a very low value unless a calibration shows a clear gain."

layer_height:
  fraction_of_nozzle: {min: 0.4, max: 0.7, typical: 0.5}
  at_0_4_mm: {min: 0.16, max: 0.28, typical: 0.2}
  smart_layer:
    quality_mode: "Do not go thin with TPU. Thin layers and poor bridging together leave holes and protrusions (Prusa), and flow is so slow that fine layers take very long. Use 0.2 mm and let sleipnir go no lower than about 0.16 mm."
    strength_mode: "TPU bonds well between layers already, so layer height is a comfort setting. Slightly thicker layers (0.2 to 0.28 mm) let the extruder push less speed for the same output and reduce jams."
    thin_layer_cooling: "Cooling is rarely the limit. Volumetric flow is: at 3.2 mm3/s a 0.2 mm layer prints about 38 mm/s and a 0.28 mm layer about 27 mm/s on a 0.42 mm line. Keep cooling low or use Bambu's 100 percent only where the profile says so."
  confidence: low
  src: [prusa_kb_flexible, bambu_wiki_adaptive_layer, "orca:BBL/filament/Bambu TPU 95A @BBL X1C.json"]
  note: "No maker states a TPU layer height. The band is an expert view built on Prusa's warning about thin layers and on Bambu's tested 0.08 to 0.28 mm range for a 0.4 mm nozzle. Speeds quoted are derived from the volumetric speed and line width, not measured."
smart_layer:
  min_ratio: 0.4
  max_ratio: 0.7
  modes:
    quality: {min_ratio: 0.4, max_ratio: 0.5}
    strength: {min_ratio: 0.4, max_ratio: 0.5}
  family: tpu
  note: "Thin layers make TPU harder to feed and bond, so sleipnir stays at 40 percent of the nozzle or more."
  confidence: low
  src: ["prusa_kb_flexible", "bambu_wiki_adaptive_layer", "orca:BBL/filament/Bambu TPU 95A @BBL X1C.json", "cnckitchen_layer_height", "stojkovic_2023_layer_height_annealing"]
speeds:
  print_speed_mm_s: {min: 20, max: 80}
  first_layer_mm_s: {typical: 20}
  volumetric_note: "Bambu rates standard TPU 95A for under 80 mm/s and TPU 95A HF for under 200 mm/s. Prusa says typical 20 mm/s and 30 to 40 mm/s at most. Real speed is capped by max volumetric speed (3.2 to 3.6 mm3/s on standard TPU); see extrusion."
  confidence: medium
  src: [bambu_tds_tpu_95a, bambu_tds_tpu_95a_hf, prusa_kb_flexible]
  note: "Speeds disagree between Bambu and Prusa; see disagreements. First layer follows Prusa's typical 20 mm/s."
first_layer:
  fan_off_layers: 1
  speed_mm_s: {typical: 20}
  bed_first_layer_note: "Bambu TDS: 30 to 35 C on Cool or High Temp plates with glue. Prusa lists 60 to 75 C for flexibles and says larger models may need a brim and a slightly higher bed."
  squish_note: "Print the first layer slowly and do not over squish, since TPU squeezes sideways and can feed badly. Use glue stick as a separator on smooth and satin PEI. Textured PEI needs no separator."
  confidence: medium
  src: [bambu_tds_tpu_95a, prusa_kb_flexible, prusa_kb_prusament_tpu95a]
structure:
  walls: {min: 2, typical: 3, note: "Softness depends on walls and infill together. Prusa says raise walls and infill for strength and lower the wall and top and bottom layer count to keep the part flexible."}
  infill: {pattern_hint: gyroid, density_note: "10 to 20 percent for a soft part, 30 percent or more for a firmer one. Gyroid gives even give in all directions (expert)."}
  confidence: low
  src: [prusa_kb_flexible]
  note: "Pattern hint is an expert choice; Prusa only gives the wall and infill trade off."
supports:
  interface_materials: ["PLA (separate interface filament)", "Bambu Support for PLA/PETG"]
  soluble_pairing: null
  top_z_distance_mm: {typical: 0.3}
  interface_layers: {typical: 2}
  note: "Prusa lists support removal as difficult and asks for a Z gap of 0.3 mm and XY separation of at least 100 percent, because close supports stick too hard to TPU. Avoid supports where possible. Bambu warns against many objects with supports on one plate because travel causes stringing. Whether Bambu Support for PLA/PETG works on TPU is not stated by a maker, so test it."
  confidence: medium
  src: [prusa_kb_flexible, bambu_wiki_tpu_guide, "orca:BBL/process/0.20mm Standard @BBL X1C.json"]

multi_material:
  bambu_ams: not_compatible
  bambu_ams_lite: not_compatible
  bambu_ams_ht: compatible
  confidence: high
  src: [bambu_wiki_material_table, bambu_wiki_tpu_guide, bambu_wiki_tpu_85a_90a_x_series, bambu_store_tpu_for_ams]
  note: >
    Standard TPU 95A and TPU 95A HF cannot go through AMS, AMS lite or AMS 2 Pro.
    The AMS HT works only as a sealed drybox: feed through its dedicated TPU
    outlet by hand, no auto loading. TPU for AMS is 68D, hard enough for every AMS:
    the AMS lite takes TPU at 55D or harder. Bambu does not support TPU below 85A.

properties:
  density_g_cm3: {typical: 1.22, min: 1.22, max: 1.26, src: ["orca:OrcaFilamentLibrary/filament/Bambu/Bambu TPU 95A @base.json", "orca:OrcaFilamentLibrary/filament/Bambu/Bambu TPU for AMS @base.json", "orca:OrcaFilamentLibrary/filament/Generic TPU @System.json"], note: "TPU for AMS is 1.26."}
  softening_temp_c: {typical: 30, src: ["orca:OrcaFilamentLibrary/filament/Generic TPU @System.json", bambu_wiki_material_table], note: "Orca temperature_vitrification is 30 C. Bambu groups TPU with filaments that soften below 60 C. Bambu star ratings show low heat deflection."}
  relative:
    heat: 1
    impact: 5
    tensile: 1
    scale: "1 to 5, Bambu star ratings"
    src: [bambu_wiki_material_table]
safety:
  fumes: low
  note: "Operate in a ventilated area or with filtration, per Bambu. Keep loose filament away from small children and pets."
food_contact:
  note: "Bambu states TPU is not food contact grade. Do not use printed parts for food."
  src: [bambu_wiki_tpu_guide, prusa_kb_food_safe]

failure_modes:
  - id: feed_jam_or_tangle
    symptom: Filament buckles or wraps around the extruder gears, clicking, no flow
    causes: [feed path too loose or long, idler too tight, spool too low, speed too high, bowden setup]
    fixes:
      - {advice: "Feed from a raised, low friction container. Loosen the idler so the gears push gently (Prusa: about 1.5 turns on MK4). Use a filament guide, or unplug the sensor tube on Prusa XL and Core One.", kind: hardware}
      - {key: filament_max_volumetric_speed, op: at_most, value: 3.2, why: "Plain TPU 95A jams above about 3 to 3.6 mm3/s. Slower is more reliable."}
      - {advice: "Use a direct drive extruder. Bowden setups cause severe jams with TPU.", kind: hardware}
  - id: stringing
    symptom: Strings and blobs between parts
    causes: [nozzle too hot, wet filament, too much travel between parts, retraction settings]
    fixes:
      - {key: nozzle_temperature, op: decrease_by, value: 5, why: "TPU is very fluid at temperature. Bambu suggests going down 5 C."}
      - {key: filament_max_volumetric_speed, op: decrease_by, value: 0.4, why: "Bambu suggests lowering flow by 0.4 mm3/s together with the temperature drop."}
      - {key: retraction_length, op: increase_by, value: 0.2, why: "If oozing is severe, Bambu suggests adding 0.2 mm. Keep it small since retraction can jam TPU."}
      - {key: print_sequence, op: set, value: "by object", why: "Less travel between models means fewer strings."}
      - {advice: "Dry the spool. Wet TPU strings badly.", kind: material}
  - id: under_extrusion
    symptom: Gaps, thin walls, missing layers
    causes: [feed resistance, speed too high, wet filament, residue in the nozzle]
    fixes:
      - {key: filament_max_volumetric_speed, op: decrease_by, value: 0.4, why: "Slower flow melts the TPU more fully."}
      - {advice: "Cold pull the nozzle, especially after carbon fiber or nylon.", kind: hardware}
      - {advice: "Check for feeding resistance and dry the spool.", kind: material}
  - id: poor_bridges_and_overhangs
    symptom: Sagging bridges and droopy overhangs
    causes: [TPU is soft, slow speeds]
    fixes:
      - {key: bridge_speed, op: at_most, value: 20, why: "Slow bridges let the line set."}
      - {advice: "Avoid steep overhangs. Use PLA as support and increase the Z gap to about 0.3 mm.", kind: orientation}
  - id: bed_bond_too_strong
    symptom: Part will not release, or pulls PEI coating
    causes: [TPU bonds to smooth PEI]
    fixes:
      - {advice: "Use glue stick or Kapton as a separator on smooth and satin PEI, or use a textured sheet.", kind: hardware}

disagreements:
  - topic: bed temperature
    positions:
      - {claim: "30 to 45 C", src: [bambu_wiki_material_table, "orca:OrcaFilamentLibrary/filament/Bambu/Bambu TPU 95A @base.json"]}
      - {claim: "50 to 75 C", src: [prusa_kb_flexible, prusa_kb_prusament_tpu95a]}
    resolution: "35 C default on Bambu plates, 50 to 60 C on Prusa sheets. Higher beds help adhesion on large parts."
  - topic: fan speed
    positions:
      - {claim: "100 percent (TPU 95A), 20 to 40 percent (TPU for AMS)", src: ["orca:OrcaFilamentLibrary/filament/Bambu/Bambu TPU 95A @base.json", "orca:OrcaFilamentLibrary/filament/Bambu/Bambu TPU for AMS @base.json"]}
      - {claim: "30 to 50 percent, cooling off or low", src: ["orca:Prusa/filament/Generic TPU @Prusa MK4S.json", prusa_kb_flexible]}
    resolution: "Default to Bambu's values on Bambu printers, Prusa's on Prusa printers. At the very low speeds TPU prints at, either works."
  - topic: retraction
    positions:
      - {claim: "0.4 to 0.8 mm", src: ["orca:BBL/filament/Bambu TPU 95A @BBL X1C.json", "orca:BBL/filament/Bambu TPU 95A HF @BBL X1C.json"]}
      - {claim: "2.5 mm in the Prusa generic TPU profile, or disable", src: ["orca:Prusa/filament/Generic TPU @Prusa MK4S.json", prusa_kb_flexible]}
    resolution: "Default 0.4 mm and go lower if it clogs. The 2.5 mm Prusa value is a shipped default for Nextruder printers."
  - topic: drying
    positions:
      - {claim: "required, 70 C for 8 h", src: [bambu_wiki_material_table]}
      - {claim: "usually not needed, 60 C for 4 h if damp", src: [prusa_kb_prusament_tpu95a]}
    resolution: "Dry it. TPU absorbs moisture fast and Bambu's rule is stricter. Prusament may be dry from the factory, but an opened spool is not."
  - topic: TPU 95A print speed
    positions:
      - {claim: "under 80 mm/s for TPU 95A, under 200 mm/s for TPU 95A HF", src: [bambu_tds_tpu_95a, bambu_tds_tpu_95a_hf]}
      - {claim: "20 mm/s typical, 30 to 40 mm/s maximum for flexible filaments", src: [prusa_kb_flexible]}
    resolution: "Use the volumetric limit as the real cap: about 3.2 mm3/s on standard TPU, which is 25 to 40 mm/s at 0.2 mm layers. Only the HF and AMS grades go faster."

pilot_defaults:
  nozzle_temperature: 230
  nozzle_temperature_initial_layer: 230
  eng_plate_temp: 30
  textured_plate_temp: 35
  hot_plate_temp: 35
  fan_min_speed: 100
  fan_max_speed: 100
  overhang_fan_speed: 100
  close_fan_the_first_x_layers: 1
  slow_down_layer_time: 8
  filament_flow_ratio: 1.0
  filament_max_volumetric_speed: 3.2
  retraction_length: 0.4
